Repository: Ennuk3/NeuralNetworkDataPrep

# NeuralNetworkDataPrep
Prepares data for neural network analysis using proprietary software.

All data used in this repository was obtained from Glyn Evans.

File: Example Databases/Full Charpy Curves/Full_MicroAlloying.csv
C(%);Mn(%);Si(%);S(%);P(%);Ti(ppm);B(ppm);Al(ppm);N(ppm);O(ppm);Cr(%);Ni(%);Mo(%);V(ppm);Cu(%);Nb(ppm);-120;-110;-100;-90;-80;-70;-60;-50;-40;-30;-20;-10;0;10;20;30;40
0.069;1.36;0.3;0.007;0.009;37;2;5;68;432;0.03;0.03;0.005;5;0.03;5;14;19;29;41;67;110;138;152;162;170;176;182;187;190;194;198;198
0.073;1.39;0.33;0.007;0.008;39;2;20;66;427;0.03;0.03;0.005;5;0.03;5;14;17;31;34;65;98;132;150;161;167;173;181;187;194;201;203;206
0.076;1.36;0.37;0.005;0.009;36;2;190;53;422;0.03;0.03;0.005;5;0.03;5;6;8;16;22;34;43;91;139;168;181;189;195;201;205;206;208;208
0.07;1.4;0.32;0.009;0.007;37;2;69;159;450;0.03;0.03;0.005;5;0.03;5;2;2;2;2;3;13;38;69;98;127;149;166;179;187;191;192;192
0.069;1.37;0.38;0.008;0.007;33;2;140;141;449;0.03;0.03;0.005;5;0.03;5;2;2;2;2;5;16;29;61;107;142;154;165;175;185;194;203;209
0.07;1.39;0.28;0.009;0.01;31;2;2;242;454;0.03;0.03;0.005;5;0.03;5;2;2;2;2;3;4;14;34;58;90;121;149;162;168;173;178;182
0.07;1.41;0.35;0.007;0.007;38;2;84;214;442;0.03;0.03;0.005;5;0.03;5;3;4;5;6;6;9;18;37;61;91;124;142;155;169;181;190;198
0.07;1.37;0.39;0.007;0.009;32;2;210;202;475;0.03;0.03;0.005;5;0.03;5;3;3;3;4;6;10;32;42;69;100;133;154;167;178;185;190;195
0.07;1.36;0.42;0.006;0.007;36;2;380;200;463;0.03;0.03;0.005;5;0.03;5;2;2;2;3;6;10;20;33;51;74;103;127;144;157;170;181;190
0.076;1.42;0.49;0.005;0.01;55;2;470;191;364;0.03;0.03;0.005;5;0.03;5;6;7;8;9;10;10;13;18;26;36;52;72;98;126;139;144;146
0.07;1.4;0.54;0.005;0.009;44;2;670;195;362;0.03;0.03;0.005;5;0.03;5;22;23;24;25;26;26;27;30;34;41;51;70;96;120;138;150;159
0.069;1.36;0.3;0.007;0.009;37;2;5;68;432;0.03;0.03;0.005;5;0.03;5;14;19;29;41;67;110;138;152;162;170;176;182;187;190;194;198;198
0.073;1.39;0.33;0.007;0.008;39;2;20;66;427;0.03;0.03;0.005;5;0.03;5;14;17;31;34;65;98;132;150;161;167;173;181;187;194;201;203;206
0.076;1.36;0.37;0.005;0.009;36;2;190;53;422;0.03;0.03;0.005;5;0.03;5;6;8;16;22;34;43;91;139;168;181;189;195;201;205;206;208;208
0.074;1.48;0.35;0.006;0.007;34;2;5;75;400;0.03;0.03;0.005;5;0.03;5;8;11;16;38;68;97;123;145;160;174;184;190;195;195;195;195;195
0.077;1.5;0.37;0.005;0.007;53;2;69;67;406;0.03;0.03;0.005;5;0.03;5;3;3;3;11;26;57;98;144;166;178;190;201;211;211;211;211;211
0.077;1.52;0.34;0.005;0.006;33;2;4;65;324;0.03;0.03;0.005;5;0.03;5;3;6;12;42;84;125;151;171;184;190;192;192;192;192;192;192;192
0.071;1.44;0.36;0.007;0.005;460;2;67;94;373;0.03;0.03;0.005;5;0.03;5;14;16;18;19;22;26;50;88;144;175;197;211;218;221;221;221;221
0.071;1.39;0.42;0.007;0.005;420;2;150;65;446;0.03;0.03;0.005;5;0.03;5;7;7;7;11;19;36;78;130;170;186;195;202;208;214;221;224;226
0.071;1.44;0.52;0.005;0.005;460;2;300;67;466;0.03;0.03;0.005;5;0.03;5;13;14;14;15;16;18;42;93;126;139;150;160;170;178;187;198;206
0.069;1.41;0.54;0.005;0.005;460;2;420;58;439;0.03;0.03;0.005;5;0.03;5;2;2;2;3;6;15;35;70;111;143;158;170;181;191;202;206;210
0.067;1.4;0.57;0.005;0.005;450;2;500;60;451;0.03;0.03;0.005;5;0.03;5;6;6;6;10;22;38;59;84;110;133;155;168;174;176;176;176;176
0.066;1.48;0.47;0.007;0.005;410;2;2;164;285;0.03;0.03;0.005;5;0.03;5;13;14;16;19;25;34;72;119;164;178;187;190;192;192;192;192;192
0.068;1.46;0.47;0.007;0.005;450;2;7;249;297;0.03;0.03;0.005;5;0.03;5;2;2;2;2;7;20;38;67;106;146;164;176;191;203;215;221;224
0.064;1.36;0.57;0.007;0.005;400;2;133;243;388;0.03;0.03;0.005;5;0.03;5;2;2;2;2;4;6;10;14;18;24;48;77;117;157;195;198;198
0.076;1.36;0.34;0.005;0.011;5;2;150;57;476;0.03;0.03;0.005;5;0.03;5;6;6;6;6;10;18;26;38;54;75;100;129;155;177;187;194;198
0.069;1.36;0.3;0.007;0.009;37;2;5;68;432;0.03;0.03;0.005;5;0.03;5;14;19;29;41;67;110;138;152;162;170;176;182;187;190;194;198;198
0.073;1.39;0.33;0.007;0.008;39;2;20;66;427;0.03;0.03;0.005;5;0.03;5;14;17;31;34;65;98;132;150;161;167;173;181;187;194;201;203;206
0.076;1.36;0.37;0.005;0.009;36;2;190;53;422;0.03;0.03;0.005;5;0.03;5;6;8;16;22;34;43;91;139;168;181;189;195;201;205;206;208;208
0.074;1.5;0.32;0.006;0.006;99;2;8;89;375;0.03;0.03;0.005;5;0.03;5;6;6;6;10;29;34;65;109;149;165;178;187;194;196;197;198;198
0.074;1.41;0.27;0.007;0.006;88;2;47;70;407;0.03;0.03;0.005;5;0.03;5;2;2;2;2;4;10;24;39;58;104;178;203;211;211;211;211;211
0.071;1.36;0.39;0.005;0.009;92;2;160;52;381;0.03;0.03;0.005;5;0.03;5;10;10;11;13;16;26;80;131;170;184;196;209;218;224;229;229;229
0.069;1.36;0.45;0.005;0.008;63;2;280;44;374;0.03;0.03;0.005;5;0.03;5;10;10;11;12;14;19;100;144;174;186;197;206;213;219;224;227;228
0.074;1.36;0.41;0.005;0.005;260;2;320;49;418;0.03;0.03;0.005;5;0.03;5;11;12;14;16;18;22;34;83;133;162;177;187;194;198;198;199;200
0.071;1.44;0.36;0.007;0.005;460;2;67;94;373;0.03;0.03;0.005;5;0.03;5;14;16;18;19;22;26;50;88;144;175;197;211;218;221;221;221;221
0.071;1.39;0.42;0.007;0.005;420;2;150;65;446;0.03;0.03;0.005;5;0.03;5;7;7;7;11;19;36;78;130;170;186;195;202;208;214;221;224;226
0.071;1.44;0.52;0.005;0.005;460;2;300;67;466;0.03;0.03;0.005;5;0.03;5;13;14;14;15;16;18;42;93;126;139;150;160;170;178;187;198;206
0.069;1.41;0.54;0.005;0.005;460;2;420;58;439;0.03;0.03;0.005;5;0.03;5;2;2;2;3;6;15;35;70;111;143;158;170;181;191;202;206;210
0.067;1.4;0.57;0.005;0.005;450;2;500;60;451;0.03;0.03;0.005;5;0.03;5;6;6;6;10;22;38;59;84;110;133;155;168;174;176;176;176;176
0.07;1.59;0.33;0.006;0.007;5;2;5;93;448;0.03;0.03;0.005;5;0.03;5;6;6;6;7;8;11;17;21;29;69;109;122;130;135;142;144;146
0.073;1.51;0.3;0.007;0.007;5;1;5;94;449;0.03;0.03;0.005;5;0.03;5;3;4;6;6;7;9;14;24;43;68;90;110;133;155;178;182;182
0.067;1.53;0.27;0.008;0.007;2;16;5;86;456;0.03;0.03;0.005;5;0.03;5;1;2;2;3;5;6;13;26;38;54;74;103;126;142;153;162;166
0.071;1.58;0.29;0.007;0.006;2;28;5;84;452;0.03;0.03;0.005;5;0.03;5;2;3;4;5;6;8;19;36;51;70;88;108;126;144;158;171;178
0.066;1.48;0.33;0.008;0.007;5;64;5;74;511;0.03;0.03;0.005;5;0.03;5;4;5;6;6;10;18;34;52;70;87;102;117;130;142;155;166;176
0.066;1.48;0.37;0.008;0.008;5;109;5;63;493;0.03;0.03;0.005;5;0.03;5;2;2;3;8;21;40;58;77;96;112;130;148;165;178;187;196;202
0.068;1.53;0.39;0.008;0.007;5;146;5;83;489;0.03;0.03;0.005;5;0.03;5;2;6;16;32;51;70;86;100;118;137;149;154;156;156;156;156;156
0.064;1.49;0.4;0.007;0.005;5;195;5;85;503;0.03;0.03;0.005;5;0.03;5;3;6;10;16;24;34;51;70;88;107;125;141;155;169;175;179;181
0.074;1.58;0.28;0.008;0.008;5;5;5;145;402;0.03;0.03;0.005;5;0.03;5;1;1;2;2;2;3;4;10;15;22;32;50;81;116;140;163;169
0.07;1.55;0.39;0.007;0.007;7;160;5;144;396;0.03;0.03;0.005;5;0.03;5;3;5;6;8;10;13;20;30;46;66;93;118;139;147;150;152;152
0.073;1.51;0.3;0.007;0.007;5;1;5;94;419;0.03;0.03;0.005;5;0.03;5;3;4;6;6;7;9;14;24;43;68;90;110;133;155;178;182;182
0.067;1.53;0.27;0.008;0.007;2;16;5;86;419;0.03;0.03;0.005;5;0.03;5;1;2;2;3;5;6;13;26;38;54;74;103;126;142;153;162;166
0.071;1.58;0.29;0.007;0.006;2;28;5;84;406;0.03;0.03;0.005;5;0.03;5;2;3;4;5;6;8;19;36;51;70;88;108;126;144;158;171;178
0.066;1.48;0.33;0.008;0.007;5;64;5;74;523;0.03;0.03;0.005;5;0.03;5;4;5;6;6;10;18;34;52;70;87;102;117;130;142;155;166;176
0.066;1.48;0.37;0.008;0.008;5;109;5;63;493;0.03;0.03;0.005;5;0.03;5;2;2;3;8;21;40;58;77;96;112;130;148;165;178;187;196;202
0.068;1.53;0.39;0.008;0.007;5;146;5;83;489;0.03;0.03;0.005;5;0.03;5;2;6;16;32;51;70;86;100;118;137;149;154;156;156;156;156;156
0.064;1.49;0.4;0.007;0.005;5;195;5;85;503;0.03;0.03;0.005;5;0.03;5;3;6;10;16;24;34;51;70;88;107;125;141;155;169;175;179;181
0.074;1.46;0.28;0.008;0.008;35;3;5;79;443;0.03;0.03;0.005;5;0.03;5;3;5;10;24;56;91;122;146;162;174;184;191;196;200;202;202;202
0.068;1.51;0.34;0.007;0.008;33;33;5;70;470;0.03;0.03;0.005;5;0.03;5;7;10;18;36;57;78;99;119;137;154;165;186;192;194;194;194;194
0.065;1.48;0.35;0.007;0.007;34;70;5;74;466;0.03;0.03;0.005;5;0.03;5;5;8;14;22;33;50;75;116;142;159;170;176;179;181;181;181;181
0.064;1.43;0.36;0.007;0.007;36;112;5;71;447;0.03;0.03;0.005;5;0.03;5;4;8;16;35;58;86;114;135;153;164;174;182;187;187;187;187;187
0.067;1.45;0.31;0.008;0.008;38;140;5;75;449;0.03;0.03;0.005;5;0.03;5;3;8;14;26;42;69;101;131;155;167;173;174;177;178;178;178;178
0.066;1.44;0.39;0.007;0.009;45;192;5;71;435;0.03;0.03;0.005;5;0.03;5;3;5;7;10;19;53;76;100;121;137;150;159;165;169;171;171;171
0.074;1.45;0.3;0.007;0.009;120;2;5;84;337;0.03;0.03;0.005;5;0.03;5;7;10;13;15;18;20;23;60;115;150;161;171;182;193;203;210;214
0.071;1.55;0.35;0.007;0.01;130;38;5;68;399;0.03;0.03;0.005;5;0.03;5;2;3;4;8;22;46;86;132;159;179;198;211;219;221;221;221;221
0.071;1.53;0.34;0.007;0.01;110;71;5;69;392;0.03;0.03;0.005;5;0.03;5;2;3;5;11;27;53;88;122;147;165;179;188;194;194;194;194;194
0.068;1.45;0.34;0.008;0.009;130;112;5;84;339;0.03;0.03;0.005;5;0.03;5;4;4;4;15;50;84;115;142;168;182;190;192;192;192;192;192;192
0.066;1.43;0.33;0.008;0.009;120;148;5;75;351;0.03;0.03;0.005;5;0.03;5;3;3;3;12;35;62;100;130;150;162;172;179;182;182;182;182;182
0.067;1.41;0.36;0.009;0.009;120;195;5;80;367;0.03;0.03;0.005;5;0.03;5;2;3;6;6;8;10;15;41;100;134;150;160;167;173;179;186;189
0.072;1.5;0.38;0.006;0.01;260;2;5;77;291;0.03;0.03;0.005;5;0.03;5;2;2;3;4;10;31;83;125;163;181;191;200;209;214;220;225;226
0.07;1.48;0.43;0.007;0.01;260;21;5;70;314;0.03;0.03;0.005;5;0.03;5;2;2;9;39;70;107;139;177;194;221;232;234;234;234;234;234;234
0.07;1.53;0.42;0.007;0.009;290;46;5;69;292;0.03;0.03;0.005;5;0.03;5;3;4;11;86;110;140;165;180;194;204;211;214;216;216;216;216;216
0.066;1.45;0.39;0.006;0.008;270;91;5;75;255;0.03;0.03;0.005;5;0.03;5;4;6;15;53;102;134;163;180;190;198;204;208;211;212;213;214;214
0.074;1.42;0.38;0.006;0.009;270;126;5;72;269;0.03;0.03;0.005;5;0.03;5;2;2;6;35;70;98;122;146;166;180;191;200;206;206;208;208;208
0.069;1.36;0.37;0.007;0.009;250;169;5;63;253;0.03;0.03;0.005;5;0.03;5;1;2;2;6;26;50;74;104;128;149;166;178;187;192;195;196;197
0.069;1.47;0.45;0.005;0.006;410;2;5;77;282;0.03;0.03;0.005;5;0.03;5;2;3;4;10;38;75;114;150;178;192;202;212;219;223;226;226;226
0.077;1.56;0.39;0.006;0.011;400;14;5;68;286;0.03;0.03;0.005;5;0.03;5;3;6;12;54;94;133;154;170;186;202;208;224;226;227;227;227;227
0.074;1.5;0.39;0.006;0.009;410;29;5;72;275;0.03;0.03;0.005;5;0.03;5;2;9;38;72;106;139;159;169;177;184;192;200;207;213;213;213;213
0.075;1.49;0.37;0.006;0.01;370;41;5;69;282;0.03;0.03;0.005;5;0.03;5;14;39;63;86;110;130;150;170;186;199;210;220;229;232;234;234;234
0.075;1.5;0.4;0.006;0.01;390;51;5;85;297;0.03;0.03;0.005;5;0.03;5;8;22;47;76;109;137;159;170;179;189;198;206;214;219;222;224;224
0.077;1.53;0.42;0.006;0.01;430;108;5;79;298;0.03;0.03;0.005;5;0.03;5;8;11;20;49;60;79;106;134;160;180;194;198;198;198;198;198;198
0.073;1.52;0.4;0.006;0.011;390;158;5;84;290;0.03;0.03;0.005;5;0.03;5;3;4;6;10;28;51;81;110;136;154;172;188;201;208;212;214;216
0.074;1.5;0.47;0.006;0.01;580;1;5;75;292;0.03;0.03;0.005;5;0.03;5;6;6;7;10;14;24;76;124;155;171;182;194;204;212;218;223;226
0.073;1.54;0.48;0.006;0.01;520;32;5;84;294;0.03;0.03;0.005;5;0.03;5;6;14;35;62;89;114;134;150;164;175;184;192;197;201;202;202;202
0.075;1.52;0.45;0.005;0.009;610;59;5;82;280;0.03;0.03;0.005;5;0.03;5;2;3;6;13;52;84;118;148;164;178;185;188;190;191;192;192;192
0.07;1.48;0.42;0.006;0.009;610;95;5;63;298;0.03;0.03;0.005;5;0.03;5;2;2;3;11;34;62;87;113;138;155;167;174;180;182;182;182;182
0.067;1.49;0.4;0.005;0.009;640;122;5;78;305;0.03;0.03;0.005;5;0.03;5;1;2;2;3;4;14;39;71;106;131;148;162;174;179;182;182;182
0.074;1.48;0.39;0.005;0.009;660;155;5;71;320;0.03;0.03;0.005;5;0.03;5;2;3;4;6;11;16;22;30;54;85;118;145;165;174;178;178;178
0.077;1.46;0.27;0.008;0.007;28;3;5;81;459;0.03;0.03;0.005;5;0.03;5;3;5;10;24;56;91;122;146;162;174;184;191;196;200;202;202;202
0.074;1.4;0.25;0.008;0.007;1;1;6;79;475;0.03;0.03;0.005;5;0.03;5;2;2;2;2;3;6;9;18;30;42;64;121;158;166;174;180;186
0.077;1.46;0.27;0.008;0.007;28;3;5;81;459;0.03;0.03;0.005;5;0.03;5;3;5;10;24;56;91;122;146;162;174;184;191;196;200;202;202;202
0.069;1.47;0.45;0.005;0.006;410;2;1;77;282;0.03;0.03;0.005;5;0.03;5;3;4;5;8;22;50;107;157;176;186;196;204;212;218;219;220;221
0.07;1.57;0.45;0.006;0.01;390;39;13;83;308;0.03;0.03;0.005;5;0.03;5;8;13;26;65;106;138;166;188;201;206;207;208;208;208;208;208;208
0.072;1.56;0.49;0.007;0.01;420;48;160;67;438;0.03;0.03;0.005;5;0.03;5;10;14;29;65;112;146;166;178;190;202;214;226;237;240;240;240;240
0.064;1.49;0.4;0.007;0.005;5;195;5;85;503;0.03;0.03;0.005;5;0.03;5;3;6;10;16;24;34;51;70;88;107;125;141;155;169;175;179;181
0.073;1.52;0.4;0.006;0.011;390;158;5;84;290;0.03;0.03;0.005;5;0.03;5;3;4;6;10;28;51;81;110;136;154;172;188;201;208;212;214;216
0.074;1.58;0.28;0.008;0.008;5;5;5;145;404;0.03;0.03;0.005;5;0.03;5;1;1;2;2;2;3;4;10;15;22;32;50;81;116;140;163;169
0.066;1.48;0.47;0.007;0.011;410;2;5;164;285;0.03;0.03;0.005;5;0.03;5;2;2;3;6;14;30;46;72;118;153;166;174;184;194;202;205;210
0.069;1.48;0.34;0.007;0.01;370;40;5;149;281;0.03;0.03;0.005;5;0.03;5;2;6;9;12;19;33;59;93;125;149;159;164;166;168;168;168;168
0.07;1.45;0.43;0.006;0.01;470;37;170;130;439;0.03;0.03;0.005;5;0.03;5;2;2;2;5;7;18;35;70;112;149;173;187;195;198;200;200;200
0.07;1.55;0.39;0.007;0.007;7;160;6;144;396;0.03;0.03;0.005;5;0.03;5;3;5;6;8;10;13;20;30;46;66;93;118;139;147;150;152;152
0.066;1.39;0.35;0.006;0.009;360;158;5;138;290;0.03;0.03;0.005;5;0.03;5;2;3;8;27;53;87;120;140;154;165;172;179;183;186;186;186;186
0.068;1.46;0.47;0.007;0.006;450;2;5;249;297;0.03;0.03;0.005;5;0.03;5;2;2;3;6;8;14;26;38;54;100;130;146;158;168;179;187;197
0.069;1.51;0.36;0.007;0.008;410;44;5;232;292;0.03;0.03;0.005;5;0.03;5;13;14;15;17;18;19;24;36;54;82;110;133;144;144;144;144;144
0.068;1.45;0.5;0.006;0.011;470;45;180;230;440;0.03;0.03;0.005;5;0.03;5;2;2;2;2;2;2;3;7;11;18;27;38;59;86;121;142;154
0.064;1.43;0.36;0.008;0.008;5;160;5;233;426;0.03;0.03;0.005;5;0.03;5;4;6;7;9;10;14;18;23;32;46;72;106;132;141;143;144;144
0.066;1.4;0.36;0.007;0.012;390;167;5;217;297;0.03;0.03;0.005;5;0.03;5;2;2;4;12;30;49;74;104;128;143;152;158;160;162;162;162;162
0.069;1.42;0.6;0.006;0.012;430;35;560;235;470;0.03;0.03;0.005;5;0.03;5;2;2;2;2;6;29;59;88;113;134;149;158;164;168;170;170;170
0.066;1.37;0.2;0.007;0.006;50;2;5;55;436;0.03;0.03;0.005;5;0.03;5;2;2;2;3;20;64;131;168;192;206;217;222;225;226;227;227;227
0.066;1.42;0.37;0.007;0.008;75;2;5;55;415;0.03;0.03;0.005;5;0.03;5;2;2;3;8;33;64;111;152;178;197;210;218;221;223;224;224;224
0.07;1.57;0.45;0.006;0.01;390;39;13;83;308;0.03;0.03;0.005;5;0.03;5;8;13;26;65;106;138;166;188;201;206;207;208;208;208;208;208;208
0.07;1.53;0.44;0.007;0.01;450;48;68;82;370;0.03;0.03;0.005;5;0.03;5;8;13;24;62;114;150;166;178;190;202;214;226;234;238;240;240;240
0.07;1.56;0.49;0.007;0.01;420;48;160;67;438;0.03;0.03;0.005;5;0.03;5;10;14;29;65;112;146;166;178;190;202;214;226;237;240;240;240;240
0.07;1.51;0.57;0.007;0.012;460;51;310;60;482;0.03;0.03;0.005;5;0.03;5;14;16;19;26;34;46;70;96;122;148;170;181;184;184;184;184;184
0.07;1.53;0.6;0.006;0.01;440;54;380;53;473;0.03;0.03;0.005;5;0.03;5;2;3;6;9;14;26;42;62;91;122;154;182;186;188;189;189;189
0.07;1.48;0.34;0.007;0.01;370;40;5;149;281;0.03;0.03;0.005;5;0.03;5;5;6;9;12;19;33;59;93;125;149;159;164;166;168;168;168;168
0.07;1.49;0.34;0.007;0.01;410;36;61;150;382;0.03;0.03;0.005;5;0.03;5;2;2;2;3;6;14;49;84;118;142;155;167;180;190;200;205;206
0.07;1.45;0.43;0.006;0.01;470;37;170;130;439;0.03;0.03;0.005;5;0.03;5;2;2;2;5;7;18;35;70;112;149;173;187;195;198;200;200;200
0.07;1.43;0.43;0.005;0.01;490;41;330;120;489;0.03;0.03;0.005;5;0.03;5;2;2;3;10;24;66;99;134;156;171;184;194;204;206;208;208;208
0.07;1.44;0.55;0.005;0.01;460;48;460;120;479;0.03;0.03;0.005;5;0.03;5;2;2;6;14;28;53;85;117;142;162;178;187;192;192;192;192;192
0.07;1.51;0.36;0.007;0.008;410;44;5;232;292;0.03;0.03;0.005;5;0.03;5;13;14;15;17;18;19;24;36;54;82;110;133;144;144;144;144;144
0.07;1.38;0.35;0.007;0.012;500;38;62;245;412;0.03;0.03;0.005;5;0.03;5;2;2;2;2;2;2;3;5;12;34;56;82;110;131;146;154;158
0.07;1.45;0.5;0.006;0.011;470;45;180;230;440;0.03;0.03;0.005;5;0.03;5;2;2;2;2;2;2;3;7;11;18;27;38;59;86;121;142;154
0.07;1.38;0.52;0.006;0.011;410;35;380;225;478;0.03;0.03;0.005;5;0.03;5;2;2;2;3;5;7;14;23;36;51;80;112;143;150;155;158;162
0.07;1.42;0.6;0.006;0.012;430;35;560;235;470;0.03;0.03;0.005;5;0.03;5;2;2;2;2;6;29;59;88;113;134;149;158;164;168;170;170;170
0.073;1.51;0.3;0.007;0.007;5;1;5;94;449;0.03;0.03;0.005;5;0.03;5;2;2;2;2;3;6;9;18;30;42;64;121;158;166;174;180;186
0.067;1.53;0.27;0.008;0.007;2;16;5;86;456;0.03;0.03;0.005;5;0.03;5;1;2;2;3;5;6;13;26;38;54;74;103;126;142;153;162;166
0.071;1.58;0.29;0.007;0.006;2;28;5;84;452;0.03;0.03;0.005;5;0.03;5;2;3;4;5;6;8;19;36;51;70;88;108;126;144;158;171;178
0.066;1.48;0.33;0.008;0.007;5;64;5;74;511;0.03;0.03;0.005;5;0.03;5;4;5;6;6;10;18;34;52;70;87;102;117;130;142;155;166;176
0.066;1.48;0.37;0.008;0.008;5;109;5;63;493;0.03;0.03;0.005;5;0.03;5;2;2;3;8;21;40;58;77;96;112;130;148;165;178;187;196;202
0.068;1.53;0.39;0.008;0.007;5;146;5;83;489;0.03;0.03;0.005;5;0.03;5;2;6;16;32;51;70;86;100;118;137;149;154;156;156;156;156;156
0.064;1.49;0.4;0.007;0.005;5;195;5;85;503;0.03;0.03;0.005;5;0.03;5;3;6;10;16;24;34;51;70;88;107;125;141;155;169;175;179;181
0.074;1.46;0.28;0.008;0.008;35;3;5;79;443;0.03;0.03;0.005;5;0.03;5;3;5;10;24;56;91;122;146;162;174;184;191;196;200;202;202;202
0.068;1.51;0.34;0.007;0.008;33;33;5;70;470;0.03;0.03;0.005;5;0.03;5;7;10;18;36;57;78;99;119;137;154;165;186;192;194;194;194;194
0.065;1.48;0.35;0.007;0.007;34;70;5;74;466;0.03;0.03;0.005;5;0.03;5;5;8;14;22;33;50;75;116;142;159;170;176;179;181;181;181;181
0.064;1.43;0.36;0.007;0.007;36;112;5;71;447;0.03;0.03;0.005;5;0.03;5;4;8;16;35;58;86;114;135;153;164;174;182;187;187;187;187;187
0.067;1.45;0.31;0.008;0.008;38;140;5;75;449;0.03;0.03;0.005;5;0.03;5;3;8;14;26;42;69;101;131;155;167;173;174;177;178;178;178;178
0.066;1.44;0.39;0.007;0.009;45;192;5;71;435;0.03;0.03;0.005;5;0.03;5;3;5;7;10;19;53;76;100;121;137;150;159;165;169;171;171;171
0.074;1.45;0.3;0.007;0.009;120;2;5;84;337;0.03;0.03;0.005;5;0.03;5;7;10;13;15;18;20;23;60;115;150;161;171;182;193;203;210;214
0.071;1.55;0.35;0.007;0.01;130;38;5;68;370;0.03;0.03;0.005;5;0.03;5;2;3;4;8;22;46;86;132;159;179;198;211;219;221;221;221;221
0.071;1.53;0.34;0.007;0.01;110;71;5;69;380;0.03;0.03;0.005;5;0.03;5;2;3;5;11;27;53;88;122;147;165;179;188;194;194;194;194;194
0.068;1.45;0.34;0.008;0.009;130;112;5;84;339;0.03;0.03;0.005;5;0.03;5;4;4;4;15;50;84;115;142;168;182;190;192;192;192;192;192;192
0.066;1.43;0.33;0.008;0.009;120;148;5;75;351;0.03;0.03;0.005;5;0.03;5;3;3;3;12;35;62;100;130;150;162;172;179;182;182;182;182;182
0.067;1.41;0.36;0.009;0.009;120;195;5;80;367;0.03;0.03;0.005;5;0.03;5;2;3;6;6;8;10;15;41;100;134;150;160;167;173;179;186;189
0.072;1.5;0.38;0.006;0.01;260;2;5;77;291;0.03;0.03;0.005;5;0.03;5;2;2;3;4;10;31;83;125;163;181;191;200;209;214;220;225;226
0.07;1.48;0.43;0.007;0.01;260;21;5;70;314;0.03;0.03;0.005;5;0.03;5;2;2;9;39;70;107;139;177;194;221;232;234;234;234;234;234;234
0.07;1.53;0.42;0.007;0.009;290;46;5;69;292;0.03;0.03;0.005;5;0.03;5;3;4;11;86;110;140;165;180;194;204;211;214;216;216;216;216;216
0.066;1.45;0.39;0.006;0.008;270;91;5;75;255;0.03;0.03;0.005;5;0.03;5;4;6;15;53;102;134;163;180;190;198;204;208;211;212;213;214;214
0.074;1.42;0.38;0.006;0.009;270;126;5;72;269;0.03;0.03;0.005;5;0.03;5;2;2;6;35;70;98;122;146;166;180;191;200;206;206;208;208;208
0.069;1.36;0.37;0.007;0.009;250;169;5;63;253;0.03;0.03;0.005;5;0.03;5;1;2;2;6;26;50;74;104;128;149;166;178;187;192;195;196;197
0.069;1.47;0.45;0.005;0.006;410;2;5;77;282;0.03;0.03;0.005;5;0.03;5;2;3;4;10;38;75;114;150;178;192;202;212;219;223;226;226;226
0.077;1.56;0.39;0.006;0.011;400;14;5;68;286;0.03;0.03;0.005;5;0.03;5;3;6;12;54;94;133;154;170;186;202;208;224;226;227;227;227;227
0.074;1.5;0.39;0.006;0.009;410;29;5;72;275;0.03;0.03;0.005;5;0.03;5;2;9;38;72;106;139;159;169;177;184;192;200;207;213;213;213;213
0.075;1.49;0.37;0.006;0.01;370;41;5;69;282;0.03;0.03;0.005;5;0.03;5;14;39;63;86;110;130;150;170;186;199;210;220;229;232;234;234;234
0.075;1.5;0.4;0.006;0.01;390;51;5;85;297;0.03;0.03;0.005;5;0.03;5;8;22;47;76;109;137;159;170;179;189;198;206;214;219;222;224;224
0.077;1.53;0.42;0.006;0.01;430;108;5;79;298;0.03;0.03;0.005;5;0.03;5;8;11;20;49;60;79;106;134;160;180;194;198;198;198;198;198;198
0.073;1.52;0.4;0.006;0.011;390;158;5;84;290;0.03;0.03;0.005;5;0.03;5;3;4;6;10;28;51;81;110;136;154;172;188;201;208;212;214;216
0.074;1.5;0.47;0.006;0.01;580;1;5;75;292;0.03;0.03;0.005;5;0.03;5;6;6;7;10;14;24;76;124;155;171;182;194;204;212;218;223;226
0.073;1.54;0.48;0.006;0.01;520;32;5;84;294;0.03;0.03;0.005;5;0.03;5;6;14;35;62;89;114;134;150;164;175;184;192;197;201;202;202;202
0.075;1.52;0.45;0.005;0.009;610;59;5;82;280;0.03;0.03;0.005;5;0.03;5;2;3;6;13;52;84;118;148;164;178;185;188;190;191;192;192;192
0.07;1.48;0.42;0.006;0.009;610;95;5;63;298;0.03;0.03;0.005;5;0.03;5;2;2;3;11;34;62;87;113;138;155;167;174;180;182;182;182;182
0.067;1.49;0.4;0.005;0.009;640;122;5;78;305;0.03;0.03;0.005;5;0.03;5;1;2;2;3;4;14;39;71;106;131;148;162;174;179;182;182;182
0.074;1.48;0.39;0.005;0.009;660;155;5;71;320;0.03;0.03;0.005;5;0.03;5;2;3;4;6;11;16;22;30;54;85;118;145;165;174;178;178;178
0.074;1.58;0.28;0.008;0.008;5;5;5;145;402;0.03;0.03;0.005;5;0.03;5;1;1;2;2;2;3;4;10;15;22;32;50;81;116;140;163;169
0.07;1.55;0.39;0.007;0.007;7;160;5;144;396;0.03;0.03;0.005;5;0.03;5;3;5;6;8;10;13;20;30;46;66;93;118;139;147;150;152;152
0.074;1.58;0.28;0.008;0.008;5;5;5;145;402;0.03;0.03;0.005;5;0.03;5;1;1;2;2;2;3;4;10;15;22;32;50;81;116;140;163;169
0.07;1.5;0.29;0.008;0.009;120;2;5;164;341;0.03;0.03;0.005;5;0.03;5;2;2;2;2;4;9;18;31;51;98;127;144;159;173;186;196;206
0.071;1.53;0.27;0.005;0.009;120;32;5;167;315;0.03;0.03;0.005;5;0.03;5;2;2;2;3;6;13;28;46;85;133;162;172;179;186;188;190;190
0.073;1.53;0.28;0.005;0.01;130;57;5;172;313;0.03;0.03;0.005;5;0.03;5;2;2;2;3;6;10;18;46;83;126;150;165;175;180;184;186;186
0.068;1.47;0.27;0.005;0.009;110;90;5;152;265;0.03;0.03;0.005;5;0.03;5;2;2;2;2;6;20;42;76;110;137;155;170;176;178;178;178;178
0.068;1.43;0.29;0.005;0.009;110;129;5;154;308;0.03;0.03;0.005;5;0.03;5;3;3;3;6;7;10;50;84;119;141;149;155;159;162;164;166;167
0.068;1.45;0.35;0.005;0.009;100;158;5;167;311;0.03;0.03;0.005;5;0.03;5;2;2;3;6;14;32;57;90;117;140;158;168;173;173;173;173;173
0.068;1.51;0.39;0.007;0.009;300;2;5;166;278;0.03;0.03;0.005;5;0.03;5;2;2;2;3;7;17;34;54;81;117;150;176;195;200;200;200;200
0.07;1.51;0.42;0.005;0.008;210;105;5;156;271;0.03;0.03;0.005;5;0.03;5;2;2;2;2;7;23;43;74;110;130;146;162;173;179;180;180;180
0.066;1.48;0.47;0.007;0.011;410;2;5;164;285;0.03;0.03;0.005;5;0.03;5;2;2;3;6;14;30;46;72;118;153;166;174;184;194;202;205;210
0.072;1.53;0.37;0.006;0.011;370;15;5;149;291;0.03;0.03;0.005;5;0.03;5;2;3;5;9;14;28;53;91;130;150;159;165;168;168;168;168;168
0.071;1.51;0.38;0.007;0.011;410;29;5;143;285;0.03;0.03;0.005;5;0.03;5;2;3;6;12;19;34;62;92;120;144;160;162;162;162;162;162;162
0.069;1.48;0.34;0.007;0.01;370;40;5;149;281;0.03;0.03;0.005;5;0.03;5;2;5;8;12;19;32;59;93;125;150;158;164;165;166;166;166;168
0.068;1.46;0.34;0.006;0.01;350;54;5;139;284;0.03;0.03;0.005;5;0.03;5;2;2;6;14;30;48;72;106;134;147;154;160;164;165;166;166;166
0.069;1.48;0.35;0.007;0.011;350;102;5;140;277;0.03;0.03;0.005;5;0.03;5;2;2;3;10;42;82;112;139;155;164;170;171;171;171;171;171;171
0.066;1.39;0.35;0.006;0.009;360;158;5;138;290;0.03;0.03;0.005;5;0.03;5;2;3;8;27;53;87;120;140;154;165;172;179;183;186;186;186;186
0.064;1.43;0.36;0.008;0.008;5;160;5;233;426;0.03;0.03;0.005;5;0.03;5;4;6;7;9;10;14;18;23;32;46;72;106;132;141;143;144;144
0.07;1.45;0.28;0.009;0.009;120;2;5;239;315;0.03;0.03;0.005;5;0.03;5;2;2;2;2;2;4;13;31;52;78;109;132;154;160;165;168;168
0.068;1.46;0.35;0.005;0.01;120;29;5;243;314;0.03;0.03;0.005;5;0.03;5;2;2;2;2;5;7;18;35;56;90;122;148;166;180;189;194;196
0.068;1.45;0.34;0.005;0.009;120;59;5;250;335;0.03;0.03;0.005;5;0.03;5;2;2;2;2;4;8;18;30;58;80;105;130;150;166;173;174;175
0.068;1.39;0.33;0.005;0.009;110;90;5;270;314;0.03;0.03;0.005;5;0.03;5;2;2;2;4;7;11;16;37;59;97;119;131;144;154;164;172;177
0.067;1.48;0.4;0.006;0.008;320;2;5;253;286;0.03;0.03;0.005;5;0.03;5;2;2;2;2;2;4;14;32;52;82;113;139;160;174;183;190;196
0.072;1.47;0.32;0.005;0.006;190;43;5;265;248;0.03;0.03;0.005;5;0.03;5;2;2;2;4;7;9;14;22;44;67;94;123;142;153;158;159;160
0.069;1.41;0.34;0.005;0.006;210;91;5;236;261;0.03;0.03;0.005;5;0.03;5;2;2;2;3;6;10;14;21;35;82;105;124;136;143;148;150;151
0.068;1.44;0.34;0.005;0.006;210;143;5;236;270;0.03;0.03;0.005;5;0.03;5;2;2;2;3;6;9;20;49;78;110;135;151;159;160;160;160;160
0.07;1.37;0.4;0.006;0.006;250;200;5;224;269;0.03;0.03;0.005;5;0.03;5;3;6;11;18;29;48;68;90;114;135;151;158;162;166;168;168;168
0.07;1.46;0.4;0.007;0.01;430;2;5;225;299;0.03;0.03;0.005;5;0.03;5;2;3;6;10;14;17;22;40;67;98;133;154;169;179;188;192;193
0.071;1.51;0.38;0.007;0.01;410;16;5;227;287;0.03;0.03;0.005;5;0.03;5;3;5;6;8;11;16;23;38;72;99;124;138;146;150;151;152;152
0.068;1.42;0.36;0.007;0.009;380;28;5;220;299;0.03;0.03;0.005;5;0.03;5;3;6;9;13;18;26;33;45;66;91;113;123;133;142;152;160;166
0.069;1.51;0.36;0.007;0.008;410;44;5;232;292;0.03;0.03;0.005;5;0.03;5;2;2;2;2;2;4;14;32;52;82;113;139;160;174;183;190;196
0.071;1.46;0.36;0.007;0.01;370;52;5;229;284;0.03;0.03;0.005;5;0.03;5;2;2;2;2;6;22;38;56;75;92;106;120;133;144;154;162;166
0.073;1.44;0.35;0.007;0.011;360;110;5;229;285;0.03;0.03;0.005;5;0.03;5;2;2;2;4;7;19;37;64;94;122;138;145;150;152;152;152;152
0.066;1.4;0.36;0.007;0.012;390;167;5;217;297;0.03;0.03;0.005;5;0.03;5;2;2;4;12;30;49;74;104;128;143;152;158;160;162;162;162;162
0.073;1.51;0.3;0.007;0.007;5;1;5;94;449;0.03;0.03;0.005;5;0.03;5;2;2;2;2;3;6;9;18;30;42;64;121;158;166;174;180;186
0.067;1.53;0.27;0.008;0.007;2;16;5;86;456;0.03;0.03;0.005;5;0.03;5;1;2;2;3;5;6;13;26;38;54;74;103;126;142;153;162;166
0.071;1.58;0.29;0.007;0.006;2;28;5;84;452;0.03;0.03;0.005;5;0.03;5;2;3;4;5;6;8;19;36;51;70;88;108;126;144;158;171;178
0.066;1.48;0.33;0.008;0.007;5;64;5;74;511;0.03;0.03;0.005;5;0.03;5;4;5;6;6;10;18;34;52;70;87;102;117;130;142;155;166;176
0.066;1.48;0.37;0.008;0.008;5;109;5;63;493;0.03;0.03;0.005;5;0.03;5;2;2;3;8;21;40;58;77;96;112;130;148;165;178;187;196;202
0.068;1.53;0.39;0.008;0.007;5;146;5;83;489;0.03;0.03;0.005;5;0.03;5;2;6;16;32;51;70;86;100;118;137;149;154;156;156;156;156;156
0.064;1.49;0.4;0.007;0.005;5;195;5;85;503;0.03;0.03;0.005;5;0.03;5;3;6;10;16;24;34;51;70;88;107;125;141;155;169;175;179;181
0.074;1.46;0.28;0.008;0.008;35;3;5;79;443;0.03;0.03;0.005;5;0.03;5;3;5;10;24;56;91;122;146;162;174;184;191;196;200;202;202;202
0.068;1.51;0.34;0.007;0.008;33;33;5;70;470;0.03;0.03;0.005;5;0.03;5;7;10;18;36;57;78;99;119;137;154;165;186;192;194;194;194;194
0.065;1.48;0.35;0.007;0.007;34;70;5;74;466;0.03;0.03;0.005;5;0.03;5;5;8;14;22;33;50;75;116;142;159;170;176;179;181;181;181;181
0.064;1.43;0.36;0.007;0.007;36;112;5;71;447;0.03;0.03;0.005;5;0.03;5;4;8;16;35;58;86;114;135;153;164;174;182;187;187;187;187;187
0.067;1.45;0.31;0.008;0.008;38;140;5;75;449;0.03;0.03;0.005;5;0.03;5;3;8;14;26;42;69;101;131;155;167;173;174;177;178;178;178;178
0.066;1.44;0.39;0.007;0.009;45;192;5;71;435;0.03;0.03;0.005;5;0.03;5;3;5;7;10;19;53;76;100;121;137;150;159;165;169;171;171;171
0.074;1.45;0.3;0.007;0.009;120;2;5;84;337;0.03;0.03;0.005;5;0.03;5;7;10;13;15;18;20;23;60;115;150;161;171;182;193;203;210;214
0.071;1.55;0.35;0.007;0.01;130;38;5;68;370;0.03;0.03;0.005;5;0.03;5;2;3;4;8;22;46;86;132;159;179;198;211;219;221;221;221;221
0.071;1.53;0.34;0.007;0.01;110;71;5;69;380;0.03;0.03;0.005;5;0.03;5;2;3;5;11;27;53;88;122;147;165;179;188;194;194;194;194;194
0.068;1.45;0.34;0.008;0.009;130;112;5;84;339;0.03;0.03;0.005;5;0.03;5;4;4;4;15;50;84;115;142;168;182;190;192;192;192;192;192;192
0.066;1.43;0.33;0.008;0.009;120;148;5;75;351;0.03;0.03;0.005;5;0.03;5;3;3;3;12;35;62;100;130;150;162;172;179;182;182;182;182;182
0.067;1.41;0.36;0.009;0.009;120;195;5;80;367;0.03;0.03;0.005;5;0.03;5;2;3;6;6;8;10;15;41;100;134;150;160;167;173;179;186;189
0.072;1.5;0.38;0.006;0.01;260;2;5;77;291;0.03;0.03;0.005;5;0.03;5;2;2;3;4;10;31;83;125;163;181;191;200;209;214;220;225;226
0.07;1.48;0.43;0.007;0.01;260;21;5;70;314;0.03;0.03;0.005;5;0.03;5;2;2;9;39;70;107;139;177;194;221;232;234;234;234;234;234;234
0.07;1.53;0.42;0.007;0.009;290;46;5;69;292;0.03;0.03;0.005;5;0.03;5;3;4;11;86;110;140;165;180;194;204;211;214;216;216;216;216;216
0.066;1.45;0.39;0.006;0.008;270;91;5;75;255;0.03;0.03;0.005;5;0.03;5;4;6;15;53;102;134;163;180;190;198;204;208;211;212;213;214;214
0.074;1.42;0.38;0.006;0.009;270;126;5;72;269;0.03;0.03;0.005;5;0.03;5;2;2;6;35;70;98;122;146;166;180;191;200;206;206;208;208;208
0.069;1.36;0.37;0.007;0.009;250;169;5;63;253;0.03;0.03;0.005;5;0.03;5;1;2;2;6;26;50;74;104;128;149;166;178;187;192;195;196;197
0.069;1.47;0.45;0.005;0.006;410;2;5;77;282;0.03;0.03;0.005;5;0.03;5;2;3;4;10;38;75;114;150;178;192;202;212;219;223;226;226;226
0.077;1.56;0.39;0.006;0.011;400;14;5;68;286;0.03;0.03;0.005;5;0.03;5;3;6;12;54;94;133;154;170;186;202;208;224;226;227;227;227;227
0.074;1.5;0.39;0.006;0.009;410;29;5;72;275;0.03;0.03;0.005;5;0.03;5;2;9;38;72;106;139;159;169;177;184;192;200;207;213;213;213;213
0.075;1.49;0.37;0.006;0.01;370;41;5;69;282;0.03;0.03;0.005;5;0.03;5;14;39;63;86;110;130;150;170;186;199;210;220;229;232;234;234;234
0.075;1.5;0.4;0.006;0.01;390;51;5;85;297;0.03;0.03;0.005;5;0.03;5;8;22;47;76;109;137;159;170;179;189;198;206;214;219;222;224;224
0.077;1.53;0.42;0.006;0.01;430;108;5;79;298;0.03;0.03;0.005;5;0.03;5;8;11;20;49;60;79;106;134;160;180;194;198;198;198;198;198;198
0.073;1.52;0.4;0.006;0.011;390;158;5;84;290;0.03;0.03;0.005;5;0.03;5;3;4;6;10;28;51;81;110;136;154;172;188;201;208;212;214;216
0.074;1.5;0.47;0.006;0.01;580;1;5;75;292;0.03;0.03;0.005;5;0.03;5;6;6;7;10;14;24;76;124;155;171;182;194;204;212;218;223;226
0.073;1.54;0.48;0.006;0.01;520;32;5;84;294;0.03;0.03;0.005;5;0.03;5;6;14;35;62;89;114;134;150;164;175;184;192;197;201;202;202;202
0.075;1.52;0.45;0.005;0.009;610;59;5;82;280;0.03;0.03;0.005;5;0.03;5;2;3;6;13;52;84;118;148;164;178;185;188;190;191;192;192;192
0.07;1.48;0.42;0.006;0.009;610;95;5;63;298;0.03;0.03;0.005;5;0.03;5;2;2;3;11;34;62;87;113;138;155;167;174;180;182;182;182;182
0.067;1.49;0.4;0.005;0.009;640;122;5;78;305;0.03;0.03;0.005;5;0.03;5;1;2;2;3;4;14;39;71;106;131;148;162;174;179;182;182;182
0.074;1.48;0.39;0.005;0.009;660;155;5;71;320;0.03;0.03;0.005;5;0.03;5;2;3;4;6;11;16;22;30;54;85;118;145;165;174;178;178;178
0.074;1.4;0.25;0.006;0.007;1;2;5;79;475;0.03;0.03;0.005;5;0.03;5;2;2;2;2;3;6;9;18;30;42;64;121;158;166;174;180;186
0.077;1.46;0.27;0.008;0.007;28;2;5;81;459;0.03;0.03;0.005;5;0.03;5;3;5;10;24;56;91;122;146;162;174;184;191;196;200;202;202;202
0.073;1.41;0.26;0.007;0.011;90;2;5;83;392;0.03;0.03;0.005;5;0.03;5;2;2;2;3;10;33;66;100;130;159;179;185;191;198;203;206;208
0.074;1.45;0.3;0.007;0.009;150;2;5;84;337;0.03;0.03;0.005;5;0.03;5;7;10;13;15;18;20;23;60;115;150;161;171;182;193;203;210;214
0.072;1.44;0.35;0.006;0.012;200;2;5;71;312;0.03;0.03;0.005;5;0.03;5;2;2;3;8;22;38;67;114;145;161;173;184;193;201;206;210;212
0.072;1.5;0.38;0.006;0.01;260;2;5;77;291;0.03;0.03;0.005;5;0.03;5;2;2;3;4;10;31;83;125;163;181;191;200;209;214;220;225;226
0.069;1.45;0.4;0.006;0.008;330;2;5;81;285;0.03;0.03;0.005;5;0.03;5;6;8;10;14;20;34;97;145;160;176;191;206;217;222;224;224;224
0.069;1.47;0.45;0.005;0.006;410;2;5;77;282;0.03;0.03;0.005;5;0.03;5;3;4;5;8;22;50;107;157;176;186;196;204;212;218;219;220;221
0.074;1.58;0.28;0.008;0.008;5;2;5;145;404;0.03;0.03;0.005;5;0.03;5;1;1;2;2;2;3;4;10;15;22;32;50;81;116;140;163;169
0.069;1.5;0.31;0.008;0.008;51;2;5;160;400;0.03;0.03;0.005;5;0.03;5;2;3;6;10;13;24;46;86;122;146;160;170;178;186;195;198;202
0.07;1.5;0.29;0.008;0.009;120;2;5;164;341;0.03;0.03;0.005;5;0.03;5;2;2;2;2;4;9;18;31;51;98;127;144;159;173;186;196;206
0.068;1.51;0.39;0.007;0.009;300;2;5;166;278;0.03;0.03;0.005;5;0.03;5;2;2;2;3;7;17;34;54;81;117;150;176;195;200;200;200;200
0.066;1.48;0.47;0.007;0.011;410;2;5;164;285;0.03;0.03;0.005;5;0.03;5;2;2;3;6;14;30;46;72;118;153;166;174;184;194;202;205;210
0.073;1.53;0.29;0.009;0.007;46;2;5;243;419;0.03;0.03;0.005;5;0.03;5;6;6;7;10;12;16;26;44;67;96;124;148;164;172;178;182;184
0.07;1.45;0.28;0.009;0.009;120;2;5;239;315;0.03;0.03;0.005;5;0.03;5;2;2;2;2;2;4;13;31;52;78;109;132;154;160;165;168;168
0.067;1.48;0.4;0.006;0.008;320;2;5;253;286;0.03;0.03;0.005;5;0.03;5;2;2;2;2;2;4;14;32;52;82;113;139;160;174;183;190;196
0.068;1.46;0.47;0.007;0.006;450;2;5;249;297;0.03;0.03;0.005;5;0.03;5;2;2;3;6;8;14;26;38;54;100;130;146;158;168;179;187;197
0.066;1.47;0.43;0.005;0.006;690;2;5;240;322;0.03;0.03;0.005;5;0.03;5;5;6;6;8;10;13;21;34;59;92;130;164;185;189;190;190;190

File: Example Databases/Full Charpy Curves/Full_database_MicroAlloying_OnlyMicro.csv (part 1 of 3)
Ti(ppm);B(ppm);Al(ppm);N(ppm);O(ppm);Temp;Charpy
37;2;5;68;432;-120;14
37;2;5;68;432;-110;19
37;2;5;68;432;-100;29
37;2;5;68;432;-90;41
37;2;5;68;432;-80;67
37;2;5;68;432;-70;110
37;2;5;68;432;-60;138
37;2;5;68;432;-50;152
37;2;5;68;432;-40;162
37;2;5;68;432;-30;170
37;2;5;68;432;-20;176
37;2;5;68;432;-10;182
37;2;5;68;432;0;187
37;2;5;68;432;10;190
37;2;5;68;432;20;194
37;2;5;68;432;30;198
37;2;5;68;432;40;198
39;2;20;66;427;-120;14
39;2;20;66;427;-110;17
39;2;20;66;427;-100;31
39;2;20;66;427;-90;34
39;2;20;66;427;-80;65
39;2;20;66;427;-70;98
39;2;20;66;427;-60;132
39;2;20;66;427;-50;150
39;2;20;66;427;-40;161
39;2;20;66;427;-30;167
39;2;20;66;427;-20;173
39;2;20;66;427;-10;181
39;2;20;66;427;0;187
39;2;20;66;427;10;194
39;2;20;66;427;20;201
39;2;20;66;427;30;203
39;2;20;66;427;40;206
36;2;190;53;422;-120;6
36;2;190;53;422;-110;8
36;2;190;53;422;-100;16
36;2;190;53;422;-90;22
36;2;190;53;422;-80;34
36;2;190;53;422;-70;43
36;2;190;53;422;-60;91
36;2;190;53;422;-50;139
36;2;190;53;422;-40;168
36;2;190;53;422;-30;181
36;2;190;53;422;-20;189
36;2;190;53;422;-10;195
36;2;190;53;422;0;201
36;2;190;53;422;10;205
36;2;190;53;422;20;206
36;2;190;53;422;30;208
36;2;190;53;422;40;208
37;2;69;159;450;-120;2
37;2;69;159;450;-110;2
37;2;69;159;450;-100;2
37;2;69;159;450;-90;2
37;2;69;159;450;-80;3
37;2;69;159;450;-70;13
37;2;69;159;450;-60;38
37;2;69;159;450;-50;69
37;2;69;159;450;-40;98
37;2;69;159;450;-30;127
37;2;69;159;450;-20;149
37;2;69;159;450;-10;166
37;2;69;159;450;0;179
37;2;69;159;450;10;187
37;2;69;159;450;20;191
37;2;69;159;450;30;192
37;2;69;159;450;40;192
33;2;140;141;449;-120;2
33;2;140;141;449;-110;2
33;2;140;141;449;-100;2
33;2;140;141;449;-90;2
33;2;140;141;449;-80;5
33;2;140;141;449;-70;16
33;2;140;141;449;-60;29
33;2;140;141;449;-50;61
33;2;140;141;449;-40;107
33;2;140;141;449;-30;142
33;2;140;141;449;-20;154
33;2;140;141;449;-10;165
33;2;140;141;449;0;175
33;2;140;141;449;10;185
33;2;140;141;449;20;194
33;2;140;141;449;30;203
33;2;140;141;449;40;209
31;2;2;242;454;-120;2
31;2;2;242;454;-110;2
31;2;2;242;454;-100;2
31;2;2;242;454;-90;2
31;2;2;242;454;-80;3
31;2;2;242;454;-70;4
31;2;2;242;454;-60;14
31;2;2;242;454;-50;34
31;2;2;242;454;-40;58
31;2;2;242;454;-30;90
31;2;2;242;454;-20;121
31;2;2;242;454;-10;149
31;2;2;242;454;0;162
31;2;2;242;454;10;168
31;2;2;242;454;20;173
31;2;2;242;454;30;178
31;2;2;242;454;40;182
38;2;84;214;442;-120;3
38;2;84;214;442;-110;4
38;2;84;214;442;-100;5
38;2;84;214;442;-90;6
38;2;84;214;442;-80;6
38;2;84;214;442;-70;9
38;2;84;214;442;-60;18
38;2;84;214;442;-50;37
38;2;84;214;442;-40;61
38;2;84;214;442;-30;91
38;2;84;214;442;-20;124
38;2;84;214;442;-10;142
38;2;84;214;442;0;155
38;2;84;214;442;10;169
38;2;84;214;442;20;181
38;2;84;214;442;30;190
38;2;84;214;442;40;198
32;2;210;202;475;-120;3
32;2;210;202;475;-110;3
32;2;210;202;475;-100;3
32;2;210;202;475;-90;4
32;2;210;202;475;-80;6
32;2;210;202;475;-70;10
32;2;210;202;475;-60;32
32;2;210;202;475;-50;42
32;2;210;202;475;-40;69
32;2;210;202;475;-30;100
32;2;210;202;475;-20;133
32;2;210;202;475;-10;154
32;2;210;202;475;0;167
32;2;210;202;475;10;178
32;2;210;202;475;20;185
32;2;210;202;475;30;190
32;2;210;202;475;40;195
36;2;380;200;463;-120;2
36;2;380;200;463;-110;2
36;2;380;200;463;-100;2
36;2;380;200;463;-90;3
36;2;380;200;463;-80;6
36;2;380;200;463;-70;10
36;2;380;200;463;-60;20
36;2;380;200;463;-50;33
36;2;380;200;463;-40;51
36;2;380;200;463;-30;74
36;2;380;200;463;-20;103
36;2;380;200;463;-10;127
36;2;380;200;463;0;144
36;2;380;200;463;10;157
36;2;380;200;463;20;170
36;2;380;200;463;30;181
36;2;380;200;463;40;190
55;2;470;191;364;-120;6
55;2;470;191;364;-110;7
55;2;470;191;364;-100;8
55;2;470;191;364;-90;9
55;2;470;191;364;-80;10
55;2;470;191;364;-70;10
55;2;470;191;364;-60;13
55;2;470;191;364;-50;18
55;2;470;191;364;-40;26
55;2;470;191;364;-30;36
55;2;470;191;364;-20;52
55;2;470;191;364;-10;72
55;2;470;191;364;0;98
55;2;470;191;364;10;126
55;2;470;191;364;20;139
55;2;470;191;364;30;144
55;2;470;191;364;40;146
44;2;670;195;362;-120;22
44;2;670;195;362;-110;23
44;2;670;195;362;-100;24
44;2;670;195;362;-90;25
44;2;670;195;362;-80;26
44;2;670;195;362;-70;26
44;2;670;195;362;-60;27
44;2;670;195;362;-50;30
44;2;670;195;362;-40;34
44;2;670;195;362;-30;41
44;2;670;195;362;-20;51
44;2;670;195;362;-10;70
44;2;670;195;362;0;96
44;2;670;195;362;10;120
44;2;670;195;362;20;138
44;2;670;195;362;30;150
44;2;670;195;362;40;159
37;2;5;68;432;-120;14
37;2;5;68;432;-110;19
37;2;5;68;432;-100;29
37;2;5;68;432;-90;41
37;2;5;68;432;-80;67
37;2;5;68;432;-70;110
37;2;5;68;432;-60;138
37;2;5;68;432;-50;152
37;2;5;68;432;-40;162
37;2;5;68;432;-30;170
37;2;5;68;432;-20;176
37;2;5;68;432;-10;182
37;2;5;68;432;0;187
37;2;5;68;432;10;190
37;2;5;68;432;20;194
37;2;5;68;432;30;198
37;2;5;68;432;40;198
39;2;20;66;427;-120;14
39;2;20;66;427;-110;17
39;2;20;66;427;-100;31
39;2;20;66;427;-90;34
39;2;20;66;427;-80;65
39;2;20;66;427;-70;98
39;2;20;66;427;-60;132
39;2;20;66;427;-50;150
39;2;20;66;427;-40;161
39;2;20;66;427;-30;167
39;2;20;66;427;-20;173
39;2;20;66;427;-10;181
39;2;20;66;427;0;187
39;2;20;66;427;10;194
39;2;20;66;427;20;201
39;2;20;66;427;30;203
39;2;20;66;427;40;206
36;2;190;53;422;-120;6
36;2;190;53;422;-110;8
36;2;190;53;422;-100;16
36;2;190;53;422;-90;22
36;2;190;53;422;-80;34
36;2;190;53;422;-70;43
36;2;190;53;422;-60;91
36;2;190;53;422;-50;139
36;2;190;53;422;-40;168
36;2;190;53;422;-30;181
36;2;190;53;422;-20;189
36;2;190;53;422;-10;195
36;2;190;53;422;0;201
36;2;190;53;422;10;205
36;2;190;53;422;20;206
36;2;190;53;422;30;208
36;2;190;53;422;40;208
34;2;5;75;400;-120;8
34;2;5;75;400;-110;11
34;2;5;75;400;-100;16
34;2;5;75;400;-90;38
34;2;5;75;400;-80;68
34;2;5;75;400;-70;97
34;2;5;75;400;-60;123
34;2;5;75;400;-50;145
34;2;5;75;400;-40;160
34;2;5;75;400;-30;174
34;2;5;75;400;-20;184
34;2;5;75;400;-10;190
34;2;5;75;400;0;195
34;2;5;75;400;10;195
34;2;5;75;400;20;195
34;2;5;75;400;30;195
34;2;5;75;400;40;195
53;2;69;67;406;-120;3
53;2;69;67;406;-110;3
53;2;69;67;406;-100;3
53;2;69;67;406;-90;11
53;2;69;67;406;-80;26
53;2;69;67;406;-70;57
53;2;69;67;406;-60;98
53;2;69;67;406;-50;144
53;2;69;67;406;-40;166
53;2;69;67;406;-30;178
53;2;69;67;406;-20;190
53;2;69;67;406;-10;201
53;2;69;67;406;0;211
53;2;69;67;406;10;211
53;2;69;67;406;20;211
53;2;69;67;406;30;211
53;2;69;67;406;40;211
33;2;4;65;324;-120;3
33;2;4;65;324;-110;6
33;2;4;65;324;-100;12
33;2;4;65;324;-90;42
33;2;4;65;324;-80;84
33;2;4;65;324;-70;125
33;2;4;65;324;-60;151
33;2;4;65;324;-50;171
33;2;4;65;324;-40;184
33;2;4;65;324;-30;190
33;2;4;65;324;-20;192
33;2;4;65;324;-10;192
33;2;4;65;324;0;192
33;2;4;65;324;10;192
33;2;4;65;324;20;192
33;2;4;65;324;30;192
33;2;4;65;324;40;192
460;2;67;94;373;-120;14
460;2;67;94;373;-110;16
460;2;67;94;373;-100;18
460;2;67;94;373;-90;19
460;2;67;94;373;-80;22
460;2;67;94;373;-70;26
460;2;67;94;373;-60;50
460;2;67;94;373;-50;88
460;2;67;94;373;-40;144
460;2;67;94;373;-30;175
460;2;67;94;373;-20;197
460;2;67;94;373;-10;211
460;2;67;94;373;0;218
460;2;67;94;373;10;221
460;2;67;94;373;20;221
460;2;67;94;373;30;221
460;2;67;94;373;40;221
420;2;150;65;446;-120;7
420;2;150;65;446;-110;7
420;2;150;65;446;-100;7
420;2;150;65;446;-90;11
420;2;150;65;446;-80;19
420;2;150;65;446;-70;36
420;2;150;65;446;-60;78
420;2;150;65;446;-50;130
420;2;150;65;446;-40;170
420;2;150;65;446;-30;186
420;2;150;65;446;-20;195
420;2;150;65;446;-10;202
420;2;150;65;446;0;208
420;2;150;65;446;10;214
420;2;150;65;446;20;221
420;2;150;65;446;30;224
420;2;150;65;446;40;226
460;2;300;67;466;-120;13
460;2;300;67;466;-110;14
460;2;300;67;466;-100;14
460;2;300;67;466;-90;15
460;2;300;67;466;-80;16
460;2;300;67;466;-70;18
460;2;300;67;466;-60;42
460;2;300;67;466;-50;93
460;2;300;67;466;-40;126
460;2;300;67;466;-30;139
460;2;300;67;466;-20;150
460;2;300;67;466;-10;160
460;2;300;67;466;0;170
460;2;300;67;466;10;178
460;2;300;67;466;20;187
460;2;300;67;466;30;198
460;2;300;67;466;40;206
460;2;420;58;439;-120;2
460;2;420;58;439;-110;2
460;2;420;58;439;-100;2
460;2;420;58;439;-90;3
460;2;420;58;439;-80;6
460;2;420;58;439;-70;15
460;2;420;58;439;-60;35
460;2;420;58;439;-50;70
460;2;420;58;439;-40;111
460;2;420;58;439;-30;143
460;2;420;58;439;-20;158
460;2;420;58;439;-10;170
460;2;420;58;439;0;181
460;2;420;58;439;10;191
460;2;420;58;439;20;202
460;2;420;58;439;30;206
460;2;420;58;439;40;210
450;2;500;60;451;-120;6
450;2;500;60;451;-110;6
450;2;500;60;451;-100;6
450;2;500;60;451;-90;10
450;2;500;60;451;-80;22
450;2;500;60;451;-70;38
450;2;500;60;451;-60;59
450;2;500;60;451;-50;84
450;2;500;60;451;-40;110
450;2;500;60;451;-30;133
450;2;500;60;451;-20;155
450;2;500;60;451;-10;168
450;2;500;60;451;0;174
450;2;500;60;451;10;176
450;2;500;60;451;20;176
450;2;500;60;451;30;176
450;2;500;60;451;40;176
410;2;2;164;285;-120;13
410;2;2;164;285;-110;14
410;2;2;164;285;-100;16
410;2;2;164;285;-90;19
410;2;2;164;285;-80;25
410;2;2;164;285;-70;34
410;2;2;164;285;-60;72
410;2;2;164;285;-50;119
410;2;2;164;285;-40;164
410;2;2;164;285;-30;178
410;2;2;164;285;-20;187
410;2;2;164;285;-10;190
410;2;2;164;285;0;192
410;2;2;164;285;10;192
410;2;2;164;285;20;192
410;2;2;164;285;30;192
410;2;2;164;285;40;192
450;2;7;249;297;-120;2
450;2;7;249;297;-110;2
450;2;7;249;297;-100;2
450;2;7;249;297;-90;2
450;2;7;249;297;-80;7
450;2;7;249;297;-70;20
450;2;7;249;297;-60;38
450;2;7;249;297;-50;67
450;2;7;249;297;-40;106
450;2;7;249;297;-30;146
450;2;7;249;297;-20;164
450;2;7;249;297;-10;176
450;2;7;249;297;0;191
450;2;7;249;297;10;203
450;2;7;249;297;20;215
450;2;7;249;297;30;221
450;2;7;249;297;40;224
400;2;133;243;388;-120;2
400;2;133;243;388;-110;2
400;2;133;243;388;-100;2
400;2;133;243;388;-90;2
400;2;133;243;388;-80;4
400;2;133;243;388;-70;6
400;2;133;243;388;-60;10
400;2;133;243;388;-50;14
400;2;133;243;388;-40;18
400;2;133;243;388;-30;24
400;2;133;243;388;-20;48
400;2;133;243;388;-10;77
400;2;133;243;388;0;117
400;2;133;243;388;10;157
400;2;133;243;388;20;195
400;2;133;243;388;30;198
400;2;133;243;388;40;198
5;2;150;57;476;-120;6
5;2;150;57;476;-110;6
5;2;150;57;476;-100;6
5;2;150;57;476;-90;6
5;2;150;57;476;-80;10
5;2;150;57;476;-70;18
5;2;150;57;476;-60;26
5;2;150;57;476;-50;38
5;2;150;57;476;-40;54
5;2;150;57;476;-30;75
5;2;150;57;476;-20;100
5;2;150;57;476;-10;129
5;2;150;57;476;0;155
5;2;150;57;476;10;177
5;2;150;57;476;20;187
5;2;150;57;476;30;194
5;2;150;57;476;40;198
37;2;5;68;432;-120;14
37;2;5;68;432;-110;19
37;2;5;68;432;-100;29
37;2;5;68;432;-90;41
37;2;5;68;432;-80;67
37;2;5;68;432;-70;110
37;2;5;68;432;-60;138
37;2;5;68;432;-50;152
37;2;5;68;432;-40;162
37;2;5;68;432;-30;170
37;2;5;68;432;-20;176
37;2;5;68;432;-10;182
37;2;5;68;432;0;187
37;2;5;68;432;10;190
37;2;5;68;432;20;194
37;2;5;68;432;30;198
37;2;5;68;432;40;198
39;2;20;66;427;-120;14
39;2;20;66;427;-110;17
39;2;20;66;427;-100;31
39;2;20;66;427;-90;34
39;2;20;66;427;-80;65
39;2;20;66;427;-70;98
39;2;20;66;427;-60;132
39;2;20;66;427;-50;150
39;2;20;66;427;-40;161
39;2;20;66;427;-30;167
39;2;20;66;427;-20;173
39;2;20;66;427;-10;181
39;2;20;66;427;0;187
39;2;20;66;427;10;194
39;2;20;66;427;20;201
39;2;20;66;427;30;203
39;2;20;66;427;40;206
36;2;190;53;422;-120;6
36;2;190;53;422;-110;8
36;2;190;53;422;-100;16
36;2;190;53;422;-90;22
36;2;190;53;422;-80;34
36;2;190;53;422;-70;43
36;2;190;53;422;-60;91
36;2;190;53;422;-50;139
36;2;190;53;422;-40;168
36;2;190;53;422;-30;181
36;2;190;53;422;-20;189
36;2;190;53;422;-10;195
36;2;190;53;422;0;201
36;2;190;53;422;10;205
36;2;190;53;422;20;206
36;2;190;53;422;30;208
36;2;190;53;422;40;208
99;2;8;89;375;-120;6
99;2;8;89;375;-110;6
99;2;8;89;375;-100;6
99;2;8;89;375;-90;10
99;2;8;89;375;-80;29
99;2;8;89;375;-70;34
99;2;8;89;375;-60;65
99;2;8;89;375;-50;109
99;2;8;89;375;-40;149
99;2;8;89;375;-30;165
99;2;8;89;375;-20;178
99;2;8;89;375;-10;187
99;2;8;89;375;0;194
99;2;8;89;375;10;196
99;2;8;89;375;20;197
99;2;8;89;375;30;198
99;2;8;89;375;40;198
88;2;47;70;407;-120;2
88;2;47;70;407;-110;2
88;2;47;70;407;-100;2
88;2;47;70;407;-90;2
88;2;47;70;407;-80;4
88;2;47;70;407;-70;10
88;2;47;70;407;-60;24
88;2;47;70;407;-50;39
88;2;47;70;407;-40;58
88;2;47;70;407;-30;104
88;2;47;70;407;-20;178
88;2;47;70;407;-10;203
88;2;47;70;407;0;211
88;2;47;70;407;10;211
88;2;47;70;407;20;211
88;2;47;70;407;30;211
88;2;47;70;407;40;211
92;2;160;52;381;-120;10
92;2;160;52;381;-110;10
92;2;160;52;381;-100;11
92;2;160;52;381;-90;13
92;2;160;52;381;-80;16
92;2;160;52;381;-70;26
92;2;160;52;381;-60;80
92;2;160;52;381;-50;131
92;2;160;52;381;-40;170
92;2;160;52;381;-30;184
92;2;160;52;381;-20;196
92;2;160;52;381;-10;209
92;2;160;52;381;0;218
92;2;160;52;381;10;224
92;2;160;52;381;20;229
92;2;160;52;381;30;229
92;2;160;52;381;40;229
63;2;280;44;374;-120;10
63;2;280;44;374;-110;10
63;2;280;44;374;-100;11
63;2;280;44;374;-90;12
63;2;280;44;374;-80;14
63;2;280;44;374;-70;19
63;2;280;44;374;-60;100
63;2;280;44;374;-50;144
63;2;280;44;374;-40;174
63;2;280;44;374;-30;186
63;2;280;44;374;-20;197
63;2;280;44;374;-10;206
63;2;280;44;374;0;213
63;2;280;44;374;10;219
63;2;280;44;374;20;224
63;2;280;44;374;30;227
63;2;280;44;374;40;228
260;2;320;49;418;-120;11
260;2;320;49;418;-110;12
260;2;320;49;418;-100;14
260;2;320;49;418;-90;16
260;2;320;49;418;-80;18
260;2;320;49;418;-70;22
260;2;320;49;418;-60;34
260;2;320;49;418;-50;83
260;2;320;49;418;-40;133
260;2;320;49;418;-30;162
260;2;320;49;418;-20;177
260;2;320;49;418;-10;187
260;2;320;49;418;0;194
260;2;320;49;418;10;198
260;2;320;49;418;20;198
260;2;320;49;418;30;199
260;2;320;49;418;40;200
460;2;67;94;373;-120;14
460;2;67;94;373;-110;16
460;2;67;94;373;-100;18
460;2;67;94;373;-90;19
460;2;67;94;373;-80;22
460;2;67;94;373;-70;26
460;2;67;94;373;-60;50
460;2;67;94;373;-50;88
460;2;67;94;373;-40;144
460;2;67;94;373;-30;175
460;2;67;94;373;-20;197
460;2;67;94;373;-10;211
460;2;67;94;373;0;218
460;2;67;94;373;10;221
460;2;67;94;373;20;221
460;2;67;94;373;30;221
460;2;67;94;373;40;221
420;2;150;65;446;-120;7
420;2;150;65;446;-110;7
420;2;150;65;446;-100;7
420;2;150;65;446;-90;11
420;2;150;65;446;-80;19
420;2;150;65;446;-70;36
420;2;150;65;446;-60;78
420;2;150;65;446;-50;130
420;2;150;65;446;-40;170
420;2;150;65;446;-30;186
420;2;150;65;446;-20;195
420;2;150;65;446;-10;202
420;2;150;65;446;0;208
420;2;150;65;446;10;214
420;2;150;65;446;20;221
420;2;150;65;446;30;224
420;2;150;65;446;40;226
460;2;300;67;466;-120;13
460;2;300;67;466;-110;14
460;2;300;67;466;-100;14
460;2;300;67;466;-90;15
460;2;300;67;466;-80;16
460;2;300;67;466;-70;18
460;2;300;67;466;-60;42
460;2;300;67;466;-50;93
460;2;300;67;466;-40;126
460;2;300;67;466;-30;139
460;2;300;67;466;-20;150
460;2;300;67;466;-10;160
460;2;300;67;466;0;170
460;2;300;67;466;10;178
460;2;300;67;466;20;187
460;2;300;67;466;30;198
460;2;300;67;466;40;206
460;2;420;58;439;-120;2
460;2;420;58;439;-110;2
460;2;420;58;439;-100;2
460;2;420;58;439;-90;3
460;2;420;58;439;-80;6
460;2;420;58;439;-70;15
460;2;420;58;439;-60;35
460;2;420;58;439;-50;70
460;2;420;58;439;-40;111
460;2;420;58;439;-30;143
460;2;420;58;439;-20;158
460;2;420;58;439;-10;170
460;2;420;58;439;0;181
460;2;420;58;439;10;191
460;2;420;58;439;20;202
460;2;420;58;439;30;206
460;2;420;58;439;40;210
450;2;500;60;451;-120;6
450;2;500;60;451;-110;6
450;2;500;60;451;-100;6
450;2;500;60;451;-90;10
450;2;500;60;451;-80;22
450;2;500;60;451;-70;38
450;2;500;60;451;-60;59
450;2;500;60;451;-50;84
450;2;500;60;451;-40;110
450;2;500;60;451;-30;133
450;2;500;60;451;-20;155
450;2;500;60;451;-10;168
450;2;500;60;451;0;174
450;2;500;60;451;10;176
450;2;500;60;451;20;176
450;2;500;60;451;30;176
450;2;500;60;451;40;176
5;2;5;93;448;-120;6
5;2;5;93;448;-110;6
5;2;5;93;448;-100;6
5;2;5;93;448;-90;7
5;2;5;93;448;-80;8
5;2;5;93;448;-70;11
5;2;5;93;448;-60;17
5;2;5;93;448;-50;21
5;2;5;93;448;-40;29
5;2;5;93;448;-30;69
5;2;5;93;448;-20;109
5;2;5;93;448;-10;122
5;2;5;93;448;0;130
5;2;5;93;448;10;135
5;2;5;93;448;20;142
5;2;5;93;448;30;144
5;2;5;93;448;40;146
5;1;5;94;449;-120;3
5;1;5;94;449;-110;4
5;1;5;94;449;-100;6
5;1;5;94;449;-90;6
5;1;5;94;449;-80;7
5;1;5;94;449;-70;9
5;1;5;94;449;-60;14
5;1;5;94;449;-50;24
5;1;5;94;449;-40;43
5;1;5;94;449;-30;68
5;1;5;94;449;-20;90
5;1;5;94;449;-10;110
5;1;5;94;449;0;133
5;1;5;94;449;10;155
5;1;5;94;449;20;178
5;1;5;94;449;30;182
5;1;5;94;449;40;182
2;16;5;86;456;-120;1
2;16;5;86;456;-110;2
2;16;5;86;456;-100;2
2;16;5;86;456;-90;3
2;16;5;86;456;-80;5
2;16;5;86;456;-70;6
2;16;5;86;456;-60;13
2;16;5;86;456;-50;26
2;16;5;86;456;-40;38
2;16;5;86;456;-30;54
2;16;5;86;456;-20;74
2;16;5;86;456;-10;103
2;16;5;86;456;0;126
2;16;5;86;456;10;142
2;16;5;86;456;20;153
2;16;5;86;456;30;162
2;16;5;86;456;40;166
2;28;5;84;452;-120;2
2;28;5;84;452;-110;3
2;28;5;84;452;-100;4
2;28;5;84;452;-90;5
2;28;5;84;452;-80;6
2;28;5;84;452;-70;8
2;28;5;84;452;-60;19
2;28;5;84;452;-50;36
2;28;5;84;452;-40;51
2;28;5;84;452;-30;70
2;28;5;84;452;-20;88
2;28;5;84;452;-10;108
2;28;5;84;452;0;126
2;28;5;84;452;10;144
2;28;5;84;452;20;158
2;28;5;84;452;30;171
2;28;5;84;452;40;178
5;64;5;74;511;-120;4
5;64;5;74;511;-110;5
5;64;5;74;511;-100;6
5;64;5;74;511;-90;6
5;64;5;74;511;-80;10
5;64;5;74;511;-70;18
5;64;5;74;511;-60;34
5;64;5;74;511;-50;52
5;64;5;74;511;-40;70
5;64;5;74;511;-30;87
5;64;5;74;511;-20;102
5;64;5;74;511;-10;117
5;64;5;74;511;0;130
5;64;5;74;511;10;142
5;64;5;74;511;20;155
5;64;5;74;511;30;166
5;64;5;74;511;40;176
5;109;5;63;493;-120;2
5;109;5;63;493;-110;2
5;109;5;63;493;-100;3
5;109;5;63;493;-90;8
5;109;5;63;493;-80;21
5;109;5;63;493;-70;40
5;109;5;63;493;-60;58
5;109;5;63;493;-50;77
5;109;5;63;493;-40;96
5;109;5;63;493;-30;112
5;109;5;63;493;-20;130
5;109;5;63;493;-10;148
5;109;5;63;493;0;165
5;109;5;63;493;10;178
5;109;5;63;493;20;187
5;109;5;63;493;30;196
5;109;5;63;493;40;202
5;146;5;83;489;-120;2
5;146;5;83;489;-110;6
5;146;5;83;489;-100;16
5;146;5;83;489;-90;32
5;146;5;83;489;-80;51
5;146;5;83;489;-70;70
5;146;5;83;489;-60;86
5;146;5;83;489;-50;100
5;146;5;83;489;-40;118
5;146;5;83;489;-30;137
5;146;5;83;489;-20;149
5;146;5;83;489;-10;154
5;146;5;83;489;0;156
5;146;5;83;489;10;156
5;146;5;83;489;20;156
5;146;5;83;489;30;156
5;146;5;83;489;40;156
5;195;5;85;503;-120;3
5;195;5;85;503;-110;6
5;195;5;85;503;-100;10
5;195;5;85;503;-90;16
5;195;5;85;503;-80;24
5;195;5;85;503;-70;34
5;195;5;85;503;-60;51
5;195;5;85;503;-50;70
5;195;5;85;503;-40;88
5;195;5;85;503;-30;107
5;195;5;85;503;-20;125
5;195;5;85;503;-10;141
5;195;5;85;503;0;155
5;195;5;85;503;10;169
5;195;5;85;503;20;175
5;195;5;85;503;30;179
5;195;5;85;503;40;181
5;5;5;145;402;-120;1
5;5;5;145;402;-110;1
5;5;5;145;402;-100;2
5;5;5;145;402;-90;2
5;5;5;145;402;-80;2
5;5;5;145;402;-70;3
5;5;5;145;402;-60;4
5;5;5;145;402;-50;10
5;5;5;145;402;-40;15
5;5;5;145;402;-30;22
5;5;5;145;402;-20;32
5;5;5;145;402;-10;50
5;5;5;145;402;0;81
5;5;5;145;402;10;116
5;5;5;145;402;20;140
5;5;5;145;402;30;163
5;5;5;145;402;40;169
7;160;5;144;396;-120;3
7;160;5;144;396;-110;5
7;160;5;144;396;-100;6
7;160;5;144;396;-90;8
7;160;5;144;396;-80;10
7;160;5;144;396;-70;13
7;160;5;144;396;-60;20
7;160;5;144;396;-50;30
7;160;5;144;396;-40;46
7;160;5;144;396;-30;66
7;160;5;144;396;-20;93
7;160;5;144;396;-10;118
7;160;5;144;396;0;139
7;160;5;144;396;10;147
7;160;5;144;396;20;150
7;160;5;144;396;30;152
7;160;5;144;396;40;152
5;1;5;94;419;-120;3
5;1;5;94;419;-110;4
5;1;5;94;419;-100;6
5;1;5;94;419;-90;6
5;1;5;94;419;-80;7
5;1;5;94;419;-70;9
5;1;5;94;419;-60;14
5;1;5;94;419;-50;24
5;1;5;94;419;-40;43
5;1;5;94;419;-30;68
5;1;5;94;419;-20;90
5;1;5;94;419;-10;110
5;1;5;94;419;0;133
5;1;5;94;419;10;155
5;1;5;94;419;20;178
5;1;5;94;419;30;182
5;1;5;94;419;40;182
2;16;5;86;419;-120;1
2;16;5;86;419;-110;2
2;16;5;86;419;-100;2
2;16;5;86;419;-90;3
2;16;5;86;419;-80;5
2;16;5;86;419;-70;6
2;16;5;86;419;-60;13
2;16;5;86;419;-50;26
2;16;5;86;419;-40;38
2;16;5;86;419;-30;54
2;16;5;86;419;-20;74
2;16;5;86;419;-10;103
2;16;5;86;419;0;126
2;16;5;86;419;10;142
2;16;5;86;419;20;153
2;16;5;86;419;30;162
2;16;5;86;419;40;166
2;28;5;84;406;-120;2
2;28;5;84;406;-110;3
2;28;5;84;406;-100;4
2;28;5;84;406;-90;5
2;28;5;84;406;-80;6
2;28;5;84;406;-70;8
2;28;5;84;406;-60;19
2;28;5;84;406;-50;36
2;28;5;84;406;-40;51
2;28;5;84;406;-30;70
2;28;5;84;406;-20;88
2;28;5;84;406;-10;108
2;28;5;84;406;0;126
2;28;5;84;406;10;144
2;28;5;84;406;20;158
2;28;5;84;406;30;171
2;28;5;84;406;40;178
5;64;5;74;523;-120;4
5;64;5;74;523;-110;5
5;64;5;74;523;-100;6
5;64;5;74;523;-90;6
5;64;5;74;523;-80;10
5;64;5;74;523;-70;18
5;64;5;74;523;-60;34
5;64;5;74;523;-50;52
5;64;5;74;523;-40;70
5;64;5;74;523;-30;87
5;64;5;74;523;-20;102
5;64;5;74;523;-10;117
5;64;5;74;523;0;130
5;64;5;74;523;10;142
5;64;5;74;523;20;155
5;64;5;74;523;30;166
5;64;5;74;523;40;176
5;109;5;63;493;-120;2
5;109;5;63;493;-110;2
5;109;5;63;493;-100;3
5;109;5;63;493;-90;8
5;109;5;63;493;-80;21
5;109;5;63;493;-70;40
5;109;5;63;493;-60;58
5;109;5;63;493;-50;77
5;109;5;63;493;-40;96
5;109;5;63;493;-30;112
5;109;5;63;493;-20;130
5;109;5;63;493;-10;148
5;109;5;63;493;0;165
5;109;5;63;493;10;178
5;109;5;63;493;20;187
5;109;5;63;493;30;196
5;109;5;63;493;40;202
5;146;5;83;489;-120;2
5;146;5;83;489;-110;6
5;146;5;83;489;-100;16
5;146;5;83;489;-90;32
5;146;5;83;489;-80;51
5;146;5;83;489;-70;70
5;146;5;83;489;-60;86
5;146;5;83;489;-50;100
5;146;5;83;489;-40;118
5;146;5;83;489;-30;137
5;146;5;83;489;-20;149
5;146;5;83;489;-10;154
5;146;5;83;489;0;156
5;146;5;83;489;10;156
5;146;5;83;489;20;156
5;146;5;83;489;30;156
5;146;5;83;489;40;156
5;195;5;85;503;-120;3
5;195;5;85;503;-110;6
5;195;5;85;503;-100;10
5;195;5;85;503;-90;16
5;195;5;85;503;-80;24
5;195;5;85;503;-70;34
5;195;5;85;503;-60;51
5;195;5;85;503;-50;70
5;195;5;85;503;-40;88
5;195;5;85;503;-30;107
5;195;5;85;503;-20;125
5;195;5;85;503;-10;141
5;195;5;85;503;0;155
5;195;5;85;503;10;169
5;195;5;85;503;20;175
5;195;5;85;503;30;179
5;195;5;85;503;40;181
35;3;5;79;443;-120;3
35;3;5;79;443;-110;5
35;3;5;79;443;-100;10
35;3;5;79;443;-90;24
35;3;5;79;443;-80;56
35;3;5;79;443;-70;91
35;3;5;79;443;-60;122
35;3;5;79;443;-50;146
35;3;5;79;443;-40;162
35;3;5;79;443;-30;174
35;3;5;79;443;-20;184
35;3;5;79;443;-10;191
35;3;5;79;443;0;196
35;3;5;79;443;10;200
35;3;5;79;443;20;202
35;3;5;79;443;30;202
35;3;5;79;443;40;202
33;33;5;70;470;-120;7
33;33;5;70;470;-110;10
33;33;5;70;470;-100;18
33;33;5;70;470;-90;36
33;33;5;70;470;-80;57
33;33;5;70;470;-70;78
33;33;5;70;470;-60;99
33;33;5;70;470;-50;119
33;33;5;70;470;-40;137
33;33;5;70;470;-30;154
33;33;5;70;470;-20;165
33;33;5;70;470;-10;186
33;33;5;70;470;0;192
33;33;5;70;470;10;194
33;33;5;70;470;20;194
33;33;5;70;470;30;194
33;33;5;70;470;40;194
34;70;5;74;466;-120;5
34;70;5;74;466;-110;8
34;70;5;74;466;-100;14
34;70;5;74;466;-90;22
34;70;5;74;466;-80;33
34;70;5;74;466;-70;50
34;70;5;74;466;-60;75
34;70;5;74;466;-50;116
34;70;5;74;466;-40;142
34;70;5;74;466;-30;159
34;70;5;74;466;-20;170
34;70;5;74;466;-10;176
34;70;5;74;466;0;179
34;70;5;74;466;10;181
34;70;5;74;466;20;181
34;70;5;74;466;30;181
34;70;5;74;466;40;181
36;112;5;71;447;-120;4
36;112;5;71;447;-110;8
36;112;5;71;447;-100;16
36;112;5;71;447;-90;35
36;112;5;71;447;-80;58
36;112;5;71;447;-70;86
36;112;5;71;447;-60;114
36;112;5;71;447;-50;135
36;112;5;71;447;-40;153
36;112;5;71;447;-30;164
36;112;5;71;447;-20;174
36;112;5;71;447;-10;182
36;112;5;71;447;0;187
36;112;5;71;447;10;187
36;112;5;71;447;20;187
36;112;5;71;447;30;187
36;112;5;71;447;40;187
38;140;5;75;449;-120;3
38;140;5;75;449;-110;8
38;140;5;75;449;-100;14
38;140;5;75;449;-90;26
38;140;5;75;449;-80;42
38;140;5;75;449;-70;69
38;140;5;75;449;-60;101
38;140;5;75;449;-50;131
38;140;5;75;449;-40;155
38;140;5;75;449;-30;167
38;140;5;75;449;-20;173
38;140;5;75;449;-10;174
38;140;5;75;449;0;177
38;140;5;75;449;10;178
38;140;5;75;449;20;178
38;140;5;75;449;30;178
38;140;5;75;449;40;178
45;192;5;71;435;-120;3
45;192;5;71;435;-110;5
45;192;5;71;435;-100;7
45;192;5;71;435;-90;10
45;192;5;71;435;-80;19
45;192;5;71;435;-70;53
45;192;5;71;435;-60;76
45;192;5;71;435;-50;100
45;192;5;71;435;-40;121
45;192;5;71;435;-30;137
45;192;5;71;435;-20;150
45;192;5;71;435;-10;159
45;192;5;71;435;0;165
45;192;5;71;435;10;169
45;192;5;71;435;20;171
45;192;5;71;435;30;171
45;192;5;71;435;40;171
120;2;5;84;337;-120;7
120;2;5;84;337;-110;10
120;2;5;84;337;-100;13
120;2;5;84;337;-90;15
120;2;5;84;337;-80;18
120;2;5;84;337;-70;20
120;2;5;84;337;-60;23
120;2;5;84;337;-50;60
120;2;5;84;337;-40;115
120;2;5;84;337;-30;150
120;2;5;84;337;-20;161
120;2;5;84;337;-10;171
120;2;5;84;337;0;182
120;2;5;84;337;10;193
120;2;5;84;337;20;203
120;2;5;84;337;30;210
120;2;5;84;337;40;214
130;38;5;68;399;-120;2
130;38;5;68;399;-110;3
130;38;5;68;399;-100;4
130;38;5;68;399;-90;8
130;38;5;68;399;-80;22
130;38;5;68;399;-70;46
130;38;5;68;399;-60;86
130;38;5;68;399;-50;132
130;38;5;68;399;-40;159
130;38;5;68;399;-30;179
130;38;5;68;399;-20;198
130;38;5;68;399;-10;211
130;38;5;68;399;0;219
130;38;5;68;399;10;221
130;38;5;68;399;20;221
130;38;5;68;399;30;221
130;38;5;68;399;40;221
110;71;5;69;392;-120;2
110;71;5;69;392;-110;3
110;71;5;69;392;-100;5
110;71;5;69;392;-90;11
110;71;5;69;392;-80;27
110;71;5;69;392;-70;53
110;71;5;69;392;-60;88
110;71;5;69;392;-50;122
110;71;5;69;392;-40;147
110;71;5;69;392;-30;165
110;71;5;69;392;-20;179
110;71;5;69;392;-10;188
110;71;5;69;392;0;194
110;71;5;69;392;10;194
110;71;5;69;392;20;194
110;71;5;69;392;30;194
110;71;5;69;392;40;194
130;112;5;84;339;-120;4
130;112;5;84;339;-110;4
130;112;5;84;339;-100;4
130;112;5;84;339;-90;15
130;112;5;84;339;-80;50
130;112;5;84;339;-70;84
130;112;5;84;339;-60;115
130;112;5;84;339;-50;142
130;112;5;84;339;-40;168
130;112;5;84;339;-30;182
130;112;5;84;339;-20;190
130;112;5;84;339;-10;192
130;112;5;84;339;0;192
130;112;5;84;339;10;192
130;112;5;84;339;20;192
130;112;5;84;339;30;192
130;112;5;84;339;40;192
120;148;5;75;351;-120;3
120;148;5;75;351;-110;3
120;148;5;75;351;-100;3
120;148;5;75;351;-90;12
120;148;5;75;351;-80;35
120;148;5;75;351;-70;62
120;148;5;75;351;-60;100
120;148;5;75;351;-50;130
120;148;5;75;351;-40;150
120;148;5;75;351;-30;162
120;148;5;75;351;-20;172
120;148;5;75;351;-10;179
120;148;5;75;351;0;182
120;148;5;75;351;10;182
120;148;5;75;351;20;182
120;148;5;75;351;30;182
120;148;5;75;351;40;182
120;195;5;80;367;-120;2
120;195;5;80;367;-110;3
120;195;5;80;367;-100;6
120;195;5;80;367;-90;6
120;195;5;80;367;-80;8
120;195;5;80;367;-70;10
120;195;5;80;367;-60;15
120;195;5;80;367;-50;41
120;195;5;80;367;-40;100
120;195;5;80;367;-30;134
120;195;5;80;367;-20;150
120;195;5;80;367;-10;160
120;195;5;80;367;0;167
120;195;5;80;367;10;173
120;195;5;80;367;20;179
120;195;5;80;367;30;186
120;195;5;80;367;40;189
260;2;5;77;291;-120;2
260;2;5;77;291;-110;2
260;2;5;77;291;-100;3
260;2;5;77;291;-90;4
260;2;5;77;291;-80;10
260;2;5;77;291;-70;31
260;2;5;77;291;-60;83
260;2;5;77;291;-50;125
260;2;5;77;291;-40;163
260;2;5;77;291;-30;181
260;2;5;77;291;-20;191
260;2;5;77;291;-10;200
260;2;5;77;291;0;209
260;2;5;77;291;10;214
260;2;5;77;291;20;220
260;2;5;77;291;30;225
260;2;5;77;291;40;226
260;21;5;70;314;-120;2
260;21;5;70;314;-110;2
260;21;5;70;314;-100;9
260;21;5;70;314;-90;39
260;21;5;70;314;-80;70
260;21;5;70;314;-70;107
260;21;5;70;314;-60;139
260;21;5;70;314;-50;177
260;21;5;70;314;-40;194
260;21;5;70;314;-30;221
260;21;5;70;314;-20;232
260;21;5;70;314;-10;234
260;21;5;70;314;0;234
260;21;5;70;314;10;234
260;21;5;70;314;20;234
260;21;5;70;314;30;234
260;21;5;70;314;40;234
290;46;5;69;292;-120;3
290;46;5;69;292;-110;4
290;46;5;69;292;-100;11
290;46;5;69;292;-90;86
290;46;5;69;292;-80;110
290;46;5;69;292;-70;140
290;46;5;69;292;-60;165
290;46;5;69;292;-50;180
290;46;5;69;292;-40;194
290;46;5;69;292;-30;204
290;46;5;69;292;-20;211
290;46;5;69;292;-10;214
290;46;5;69;292;0;216
290;46;5;69;292;10;216
290;46;5;69;292;20;216
290;46;5;69;292;30;216
290;46;5;69;292;40;216
270;91;5;75;255;-120;4
270;91;5;75;255;-110;6
270;91;5;75;255;-100;15
270;91;5;75;255;-90;53
270;91;5;75;255;-80;102
270;91;5;75;255;-70;134
270;91;5;75;255;-60;163
270;91;5;75;255;-50;180
270;91;5;75;255;-40;190
270;91;5;75;255;-30;198
270;91;5;75;255;-20;204
270;91;5;75;255;-10;208
270;91;5;75;255;0;211
270;91;5;75;255;10;212
270;91;5;75;255;20;213
270;91;5;75;255;30;214
270;91;5;75;255;40;214
270;126;5;72;269;-120;2
270;126;5;72;269;-110;2
270;126;5;72;269;-100;6
270;126;5;72;269;-90;35
270;126;5;72;269;-80;70
270;126;5;72;269;-70;98
270;126;5;72;269;-60;122
270;126;5;72;269;-50;146
270;126;5;72;269;-40;166
270;126;5;72;269;-30;180
270;126;5;72;269;-20;191
270;126;5;72;269;-10;200
270;126;5;72;269;0;206
270;126;5;72;269;10;206
270;126;5;72;269;20;208
270;126;5;72;269;30;208
270;126;5;72;269;40;208
250;169;5;63;253;-120;1
250;169;5;63;253;-110;2
250;169;5;63;253;-100;2
250;169;5;63;253;-90;6
250;169;5;63;253;-80;26
250;169;5;63;253;-70;50
250;169;5;63;253;-60;74
250;169;5;63;253;-50;104
250;169;5;63;253;-40;128
250;169;5;63;253;-30;149
250;169;5;63;253;-20;166
250;169;5;63;253;-10;178
250;169;5;63;253;0;187
250;169;5;63;253;10;192
250;169;5;63;253;20;195
250;169;5;63;253;30;196
250;169;5;63;253;40;197
410;2;5;77;282;-120;2
410;2;5;77;282;-110;3
410;2;5;77;282;-100;4
410;2;5;77;282;-90;10
410;2;5;77;282;-80;38
410;2;5;77;282;-70;75
410;2;5;77;282;-60;114
410;2;5;77;282;-50;150
410;2;5;77;282;-40;178
410;2;5;77;282;-30;192
410;2;5;77;282;-20;202
410;2;5;77;282;-10;212
410;2;5;77;282;0;219
410;2;5;77;282;10;223
410;2;5;77;282;20;226
410;2;5;77;282;30;226
410;2;5;77;282;40;226
400;14;5;68;286;-120;3
400;14;5;68;286;-110;6
400;14;5;68;286;-100;12
400;14;5;68;286;-90;54
400;14;5;68;286;-80;94
400;14;5;68;286;-70;133
400;14;5;68;286;-60;154
400;14;5;68;286;-50;170
400;14;5;68;286;-40;186
400;14;5;68;286;-30;202
400;14;5;68;286;-20;208
400;14;5;68;286;-10;224
400;14;5;68;286;0;226
400;14;5;68;286;10;227
400;14;5;68;286;20;227
400;14;5;68;286;30;227
400;14;5;68;286;40;227
410;29;5;72;275;-120;2
410;29;5;72;275;-110;9
410;29;5;72;275;-100;38
410;29;5;72;275;-90;72
410;29;5;72;275;-80;106
410;29;5;72;275;-70;139
410;29;5;72;275;-60;159
410;29;5;72;275;-50;169
410;29;5;72;275;-40;177
410;29;5;72;275;-30;184
410;29;5;72;275;-20;192
410;29;5;72;275;-10;200
410;29;5;72;275;0;207
410;29;5;72;275;10;213
410;29;5;72;275;20;213
410;29;5;72;275;30;213
410;29;5;72;275;40;213
370;41;5;69;282;-120;14
370;41;5;69;282;-110;39
370;41;5;69;282;-100;63
370;41;5;69;282;-90;86
370;41;5;69;282;-80;110
370;41;5;69;282;-70;130
370;41;5;69;282;-60;150
370;41;5;69;282;-50;170
370;41;5;69;282;-40;186
370;41;5;69;282;-30;199
370;41;5;69;282;-20;210
370;41;5;69;282;-10;220
370;41;5;69;282;0;229
370;41;5;69;282;10;232
370;41;5;69;282;20;234
370;41;5;69;282;30;234
370;41;5;69;282;40;234
390;51;5;85;297;-120;8
390;51;5;85;297;-110;22
390;51;5;85;297;-100;47
390;51;5;85;297;-90;76
390;51;5;85;297;-80;109
390;51;5;85;297;-70;137
390;51;5;85;297;-60;159
390;51;5;85;297;-50;170
390;51;5;85;297;-40;179
390;51;5;85;297;-30;189
390;51;5;85;297;-20;198
390;51;5;85;297;-10;206
390;51;5;85;297;0;214
390;51;5;85;297;10;219
390;51;5;85;297;20;222
390;51;5;85;297;30;224
390;51;5;85;297;40;224
430;108;5;79;298;-120;8
430;108;5;79;298;-110;11
430;108;5;79;298;-100;20
430;108;5;79;298;-90;49
430;108;5;79;298;-80;60
430;108;5;79;298;-70;79
430;108;5;79;298;-60;106
430;108;5;79;298;-50;134
430;108;5;79;298;-40;160
430;108;5;79;298;-30;180
430;108;5;79;298;-20;194
430;108;5;79;298;-10;198
430;108;5;79;298;0;198
430;108;5;79;298;10;198
430;108;5;79;298;20;198
430;108;5;79;298;30;198
430;108;5;79;298;40;198
390;158;5;84;290;-120;3
390;158;5;84;290;-110;4
390;158;5;84;290;-100;6
390;158;5;84;290;-90;10
390;158;5;84;290;-80;28
390;158;5;84;290;-70;51
390;158;5;84;290;-60;81
390;158;5;84;290;-50;110
390;158;5;84;290;-40;136
390;158;5;84;290;-30;154
390;158;5;84;290;-20;172
390;158;5;84;290;-10;188
390;158;5;84;290;0;201
390;158;5;84;290;10;208
390;158;5;84;290;20;212
390;158;5;84;290;30;214
390;158;5;84;290;40;216
580;1;5;75;292;-120;6
580;1;5;75;292;-110;6
580;1;5;75;292;-100;7
580;1;5;75;292;-90;10
580;1;5;75;292;-80;14
580;1;5;75;292;-70;24
580;1;5;75;292;-60;76
580;1;5;75;292;-50;124
580;1;5;75;292;-40;155
580;1;5;75;292;-30;171
580;1;5;75;292;-20;182
580;1;5;75;292;-10;194
580;1;5;75;292;0;204
580;1;5;75;292;10;212
580;1;5;75;292;20;218
580;1;5;75;292;30;223
580;1;5;75;292;40;226
520;32;5;84;294;-120;6
520;32;5;84;294;-110;14
520;32;5;84;294;-100;35
520;32;5;84;294;-90;62
520;32;5;84;294;-80;89
520;32;5;84;294;-70;114
520;32;5;84;294;-60;134
520;32;5;84;294;-50;150
520;32;5;84;294;-40;164
520;32;5;84;294;-30;175
520;32;5;84;294;-20;184
520;32;5;84;294;-10;192
520;32;5;84;294;0;197
520;32;5;84;294;10;201
520;32;5;84;294;20;202
520;32;5;84;294;30;202
520;32;5;84;294;40;202
610;59;5;82;280;-120;2
610;59;5;82;280;-110;3
610;59;5;82;280;-100;6
610;59;5;82;280;-90;13
610;59;5;82;280;-80;52
610;59;5;82;280;-70;84
610;59;5;82;280;-60;118
610;59;5;82;280;-50;148
610;59;5;82;280;-40;164
610;59;5;82;280;-30;178
610;59;5;82;280;-20;185
610;59;5;82;280;-10;188
610;59;5;82;280;0;190
610;59;5;82;280;10;191
610;59;5;82;280;20;192
610;59;5;82;280;30;192
610;59;5;82;280;40;192
610;95;5;63;298;-120;2
610;95;5;63;298;-110;2
610;95;5;63;298;-100;3
610;95;5;63;298;-90;11
610;95;5;63;298;-80;34
610;95;5;63;298;-70;62
610;95;5;63;298;-60;87
610;95;5;63;298;-50;113
610;95;5;63;298;-40;138
610;95;5;63;298;-30;155
610;95;5;63;298;-20;167
610;95;5;63;298;-10;174
610;95;5;63;298;0;180
610;95;5;63;298;10;182
610;95;5;63;298;20;182
610;95;5;63;298;30;182
610;95;5;63;298;40;182
640;122;5;78;305;-120;1
640;122;5;78;305;-110;2
640;122;5;78;305;-100;2
640;122;5;78;305;-90;3
640;122;5;78;305;-80;4
640;122;5;78;305;-70;14
640;122;5;78;305;-60;39
640;122;5;78;305;-50;71
640;122;5;78;305;-40;106
640;122;5;78;305;-30;131
640;122;5;78;305;-20;148
640;122;5;78;305;-10;162
640;122;5;78;305;0;174
640;122;5;78;305;10;179
640;122;5;78;305;20;182
640;122;5;78;305;30;182
640;122;5;78;305;40;182
660;155;5;71;320;-120;2
660;155;5;71;320;-110;3
660;155;5;71;320;-100;4
660;155;5;71;320;-90;6
660;155;5;71;320;-80;11
660;155;5;71;320;-70;16
660;155;5;71;320;-60;22
660;155;5;71;320;-50;30
660;155;5;71;320;-40;54
660;155;5;71;320;-30;85
660;155;5;71;320;-20;118
660;155;5;71;320;-10;145
660;155;5;71;320;0;165
660;155;5;71;320;10;174
660;155;5;71;320;20;178
660;155;5;71;320;30;178
660;155;5;71;320;40;178
28;3;5;81;459;-120;3
28;3;5;81;459;-110;5
28;3;5;81;459;-100;10
28;3;5;81;459;-90;24
28;3;5;81;459;-80;56
28;3;5;81;459;-70;91
28;3;5;81;459;-60;122
28;3;5;81;459;-50;146
28;3;5;81;459;-40;162
28;3;5;81;459;-30;174
28;3;5;81;459;-20;184
28;3;5;81;459;-10;191
28;3;5;81;459;0;196
28;3;5;81;459;10;200
28;3;5;81;459;20;202
28;3;5;81;459;30;202
28;3;5;81;459;40;202
1;1;6;79;475;-120;2
1;1;6;79;475;-110;2
1;1;6;79;475;-100;2
1;1;6;79;475;-90;2
1;1;6;79;475;-80;3
1;1;6;79;475;-70;6
1;1;6;79;475;-60;9
1;1;6;79;475;-50;18
1;1;6;79;475;-40;30
1;1;6;79;475;-30;42
1;1;6;79;475;-20;64
1;1;6;79;475;-10;121
1;1;6;79;475;0;158
1;1;6;79;475;10;166
1;1;6;79;475;20;174
1;1;6;79;475;30;180
1;1;6;79;475;40;186
28;3;5;81;459;-120;3
28;3;5;81;459;-110;5
28;3;5;81;459;-100;10
28;3;5;81;459;-90;24
28;3;5;81;459;-80;56
28;3;5;81;459;-70;91
28;3;5;81;459;-60;122
28;3;5;81;459;-50;146
28;3;5;81;459;-40;162
28;3;5;81;459;-30;174
28;3;5;81;459;-20;184
28;3;5;81;459;-10;191
28;3;5;81;459;0;196
28;3;5;81;459;10;200
28;3;5;81;459;20;202
28;3;5;81;459;30;202
28;3;5;81;459;40;202
410;2;1;77;282;-120;3
410;2;1;77;282;-110;4
410;2;1;77;282;-100;5
410;2;1;77;282;-90;8
410;2;1;77;282;-80;22
410;2;1;77;282;-70;50
410;2;1;77;282;-60;107
410;2;1;77;282;-50;157
410;2;1;77;282;-40;176
410;2;1;77;282;-30;186
410;2;1;77;282;-20;196
410;2;1;77;282;-10;204
410;2;1;77;282;0;212
410;2;1;77;282;10;218
410;2;1;77;282;20;219
410;2;1;77;282;30;220
410;2;1;77;282;40;221
390;39;13;83;308;-120;8
390;39;13;83;308;-110;13
390;39;13;83;308;-100;26
390;39;13;83;308;-90;65
390;39;13;83;308;-80;106
390;39;13;83;308;-70;138
390;39;13;83;308;-60;166
390;39;13;83;308;-50;188
390;39;13;83;308;-40;201
390;39;13;83;308;-30;206
390;39;13;83;308;-20;207
390;39;13;83;308;-10;208
390;39;13;83;308;0;208
390;39;13;83;308;10;208
390;39;13;83;308;20;208
390;39;13;83;308;30;208
390;39;13;83;308;40;208
420;48;160;67;438;-120;10
420;48;160;67;438;-110;14
420;48;160;67;438;-100;29
420;48;160;67;438;-90;65
420;48;160;67;438;-80;112
420;48;160;67;438;-70;146
420;48;160;67;438;-60;166
420;48;160;67;438;-50;178
420;48;160;67;438;-40;190
420;48;160;67;438;-30;202
420;48;160;67;438;-20;214
420;48;160;67;438;-10;226
420;48;160;67;438;0;237
420;48;160;67;438;10;240
420;48;160;67;438;20;240
420;48;160;67;438;30;240
420;48;160;67;438;40;240
5;195;5;85;503;-120;3
5;195;5;85;503;-110;6
5;195;5;85;503;-100;10
5;195;5;85;503;-90;16
5;195;5;85;503;-80;24
5;195;5;85;503;-70;34
5;195;5;85;503;-60;51
5;195;5;85;503;-50;70
5;195;5;85;503;-40;88
5;195;5;85;503;-30;107
5;195;5;85;503;-20;125
5;195;5;85;503;-10;141
5;195;5;85;503;0;155
5;195;5;85;503;10;169
5;195;5;85;503;20;175
5;195;5;85;503;30;179
5;195;5;85;503;40;181
390;158;5;84;290;-120;3
390;158;5;84;290;-110;4
390;158;5;84;290;-100;6
390;158;5;84;290;-90;10
390;158;5;84;290;-80;28
390;158;5;84;290;-70;51
390;158;5;84;290;-60;81
390;158;5;84;290;-50;110
390;158;5;84;290;-40;136
390;158;5;84;290;-30;154
390;158;5;84;290;-20;172
390;158;5;84;290;-10;188
390;158;5;84;290;0;201
390;158;5;84;290;10;208
390;158;5;84;290;20;212
390;158;5;84;290;30;214
390;158;5;84;290;40;216
5;5;5;145;404;-120;1
5;5;5;145;404;-110;1
5;5;5;145;404;-100;2
5;5;5;145;404;-90;2
5;5;5;145;404;-80;2
5;5;5;145;404;-70;3
5;5;5;145;404;-60;4
5;5;5;145;404;-50;10
5;5;5;145;404;-40;15
5;5;5;145;404;-30;22
5;5;5;145;404;-20;32
5;5;5;145;404;-10;50
5;5;5;145;404;0;81
5;5;5;145;404;10;116
5;5;5;145;404;20;140
5;5;5;145;404;30;163
5;5;5;145;404;40;169
410;2;5;164;285;-120;2
410;2;5;164;285;-110;2
410;2;5;164;285;-100;3
410;2;5;164;285;-90;6
410;2;5;164;285;-80;14
410;2;5;164;285;-70;30
410;2;5;164;285;-60;46
410;2;5;164;285;-50;72
410;2;5;164;285;-40;118
410;2;5;164;285;-30;153
410;2;5;164;285;-20;166
410;2;5;164;285;-10;174
410;2;5;164;285;0;184
410;2;5;164;285;10;194
410;2;5;164;285;20;202
410;2;5;164;285;30;205
410;2;5;164;285;40;210
370;40;5;149;281;-120;2
370;40;5;149;281;-110;6
370;40;5;149;281;-100;9
370;40;5;149;281;-90;12
370;40;5;149;281;-80;19
370;40;5;149;281;-70;33
370;40;5;149;281;-60;59
370;40;5;149;281;-50;93
370;40;5;149;281;-40;125
370;40;5;149;281;-30;149
370;40;5;149;281;-20;159
370;40;5;149;281;-10;164
370;40;5;149;281;0;166
370;40;5;149;281;10;168
370;40;5;149;281;20;168
370;40;5;149;281;30;168
370;40;5;149;281;40;168
470;37;170;130;439;-120;2
470;37;170;130;439;-110;2
470;37;170;130;439;-100;2
470;37;170;130;439;-90;5
470;37;170;130;439;-80;7
470;37;170;130;439;-70;18
470;37;170;130;439;-60;35
470;37;170;130;439;-50;70
470;37;170;130;439;-40;112
470;37;170;130;439;-30;149
470;37;170;130;439;-20;173
470;37;170;130;439;-10;187
470;37;170;130;439;0;195
470;37;170;130;439;10;198
470;37;170;130;439;20;200
470;37;170;130;439;30;200
470;37;170;130;439;40;200
7;160;6;144;396;-120;3
7;160;6;144;396;-110;5
7;160;6;144;396;-100;6
7;160;6;144;396;-90;8
7;160;6;144;396;-80;10
7;160;6;144;396;-70;13
7;160;6;144;396;-60;20
7;160;6;144;396;-50;30
7;160;6;144;396;-40;46
7;160;6;144;396;-30;66
7;160;6;144;396;-20;93
7;160;6;144;396;-10;118
7;160;6;144;396;0;139
7;160;6;144;396;10;147
7;160;6;144;396;20;150
7;160;6;144;396;30;152
7;160;6;144;396;40;152
360;158;5;138;290;-120;2
360;158;5;138;290;-110;3
360;158;5;138;290;-100;8
360;158;5;138;290;-90;27
360;158;5;138;290;-80;53
360;158;5;138;290;-70;87
360;158;5;138;290;-60;120
360;158;5;138;290;-50;140
360;158;5;138;290;-40;154
360;158;5;138;290;-30;165
360;158;5;138;290;-20;172
360;158;5;138;290;-10;179
360;158;5;138;290;0;183
360;158;5;138;290;10;186
360;158;5;138;290;20;186
360;158;5;138;290;30;186
360;158;5;138;290;40;186
450;2;5;249;297;-120;2
450;2;5;249;297;-110;2
450;2;5;249;297;-100;3
450;2;5;249;297;-90;6
450;2;5;249;297;-80;8
450;2;5;249;297;-70;14
450;2;5;249;297;-60;26
450;2;5;249;297;-50;38
450;2;5;249;297;-40;54
450;2;5;249;297;-30;100
450;2;5;249;297;-20;130
450;2;5;249;297;-10;146
450;2;5;249;297;0;158
450;2;5;249;297;10;168
450;2;5;249;297;20;179
450;2;5;249;297;30;187
450;2;5;249;297;40;197
410;44;5;232;292;-120;13
410;44;5;232;292;-110;14
410;44;5;232;292;-100;15
410;44;5;232;292;-90;17
410;44;5;232;292;-80;18
410;44;5;232;292;-70;19
410;44;5;232;292;-60;24
410;44;5;232;292;-50;36
410;44;5;232;292;-40;54
410;44;5;232;292;-30;82
410;44;5;232;292;-20;110
