Repository: Ennuk3/NeuralNetworkDataPrep

# NeuralNetworkDataPrep
Prepares data for neural network analysis using proprietary software.

All data used in this repository was obtained from Glyn Evans.

File: Example Databases/Full Charpy Curves/Full_database_MicroAlloying.csv (part 2 of 8)
C(%);Mn(%);Si(%);S(%);P(%);Ti(ppm);B(ppm);Al(ppm);N(ppm);O(ppm);Cr(%);Ni(%);Mo(%);V(ppm);Cu(%);Nb(ppm);Temp;Charpy
0.071;1.36;0.39;0.005;0.009;92;2;160;52;381;0.03;0.03;0.005;5;0.03;5;-110;10
0.071;1.36;0.39;0.005;0.009;92;2;160;52;381;0.03;0.03;0.005;5;0.03;5;-100;11
0.071;1.36;0.39;0.005;0.009;92;2;160;52;381;0.03;0.03;0.005;5;0.03;5;-90;13
0.071;1.36;0.39;0.005;0.009;92;2;160;52;381;0.03;0.03;0.005;5;0.03;5;-80;16
0.071;1.36;0.39;0.005;0.009;92;2;160;52;381;0.03;0.03;0.005;5;0.03;5;-70;26
0.071;1.36;0.39;0.005;0.009;92;2;160;52;381;0.03;0.03;0.005;5;0.03;5;-60;80
0.071;1.36;0.39;0.005;0.009;92;2;160;52;381;0.03;0.03;0.005;5;0.03;5;-50;131
0.071;1.36;0.39;0.005;0.009;92;2;160;52;381;0.03;0.03;0.005;5;0.03;5;-40;170
0.071;1.36;0.39;0.005;0.009;92;2;160;52;381;0.03;0.03;0.005;5;0.03;5;-30;184
0.071;1.36;0.39;0.005;0.009;92;2;160;52;381;0.03;0.03;0.005;5;0.03;5;-20;196
0.071;1.36;0.39;0.005;0.009;92;2;160;52;381;0.03;0.03;0.005;5;0.03;5;-10;209
0.071;1.36;0.39;0.005;0.009;92;2;160;52;381;0.03;0.03;0.005;5;0.03;5;0;218
0.071;1.36;0.39;0.005;0.009;92;2;160;52;381;0.03;0.03;0.005;5;0.03;5;10;224
0.071;1.36;0.39;0.005;0.009;92;2;160;52;381;0.03;0.03;0.005;5;0.03;5;20;229
0.071;1.36;0.39;0.005;0.009;92;2;160;52;381;0.03;0.03;0.005;5;0.03;5;30;229
0.071;1.36;0.39;0.005;0.009;92;2;160;52;381;0.03;0.03;0.005;5;0.03;5;40;229
0.069;1.36;0.45;0.005;0.008;63;2;280;44;374;0.03;0.03;0.005;5;0.03;5;-120;10
0.069;1.36;0.45;0.005;0.008;63;2;280;44;374;0.03;0.03;0.005;5;0.03;5;-110;10
0.069;1.36;0.45;0.005;0.008;63;2;280;44;374;0.03;0.03;0.005;5;0.03;5;-100;11
0.069;1.36;0.45;0.005;0.008;63;2;280;44;374;0.03;0.03;0.005;5;0.03;5;-90;12
0.069;1.36;0.45;0.005;0.008;63;2;280;44;374;0.03;0.03;0.005;5;0.03;5;-80;14
0.069;1.36;0.45;0.005;0.008;63;2;280;44;374;0.03;0.03;0.005;5;0.03;5;-70;19
0.069;1.36;0.45;0.005;0.008;63;2;280;44;374;0.03;0.03;0.005;5;0.03;5;-60;100
0.069;1.36;0.45;0.005;0.008;63;2;280;44;374;0.03;0.03;0.005;5;0.03;5;-50;144
0.069;1.36;0.45;0.005;0.008;63;2;280;44;374;0.03;0.03;0.005;5;0.03;5;-40;174
0.069;1.36;0.45;0.005;0.008;63;2;280;44;374;0.03;0.03;0.005;5;0.03;5;-30;186
0.069;1.36;0.45;0.005;0.008;63;2;280;44;374;0.03;0.03;0.005;5;0.03;5;-20;197
0.069;1.36;0.45;0.005;0.008;63;2;280;44;374;0.03;0.03;0.005;5;0.03;5;-10;206
0.069;1.36;0.45;0.005;0.008;63;2;280;44;374;0.03;0.03;0.005;5;0.03;5;0;213
0.069;1.36;0.45;0.005;0.008;63;2;280;44;374;0.03;0.03;0.005;5;0.03;5;10;219
0.069;1.36;0.45;0.005;0.008;63;2;280;44;374;0.03;0.03;0.005;5;0.03;5;20;224
0.069;1.36;0.45;0.005;0.008;63;2;280;44;374;0.03;0.03;0.005;5;0.03;5;30;227
0.069;1.36;0.45;0.005;0.008;63;2;280;44;374;0.03;0.03;0.005;5;0.03;5;40;228
0.074;1.36;0.41;0.005;0.005;260;2;320;49;418;0.03;0.03;0.005;5;0.03;5;-120;11
0.074;1.36;0.41;0.005;0.005;260;2;320;49;418;0.03;0.03;0.005;5;0.03;5;-110;12
0.074;1.36;0.41;0.005;0.005;260;2;320;49;418;0.03;0.03;0.005;5;0.03;5;-100;14
0.074;1.36;0.41;0.005;0.005;260;2;320;49;418;0.03;0.03;0.005;5;0.03;5;-90;16
0.074;1.36;0.41;0.005;0.005;260;2;320;49;418;0.03;0.03;0.005;5;0.03;5;-80;18
0.074;1.36;0.41;0.005;0.005;260;2;320;49;418;0.03;0.03;0.005;5;0.03;5;-70;22
0.074;1.36;0.41;0.005;0.005;260;2;320;49;418;0.03;0.03;0.005;5;0.03;5;-60;34
0.074;1.36;0.41;0.005;0.005;260;2;320;49;418;0.03;0.03;0.005;5;0.03;5;-50;83
0.074;1.36;0.41;0.005;0.005;260;2;320;49;418;0.03;0.03;0.005;5;0.03;5;-40;133
0.074;1.36;0.41;0.005;0.005;260;2;320;49;418;0.03;0.03;0.005;5;0.03;5;-30;162
0.074;1.36;0.41;0.005;0.005;260;2;320;49;418;0.03;0.03;0.005;5;0.03;5;-20;177
0.074;1.36;0.41;0.005;0.005;260;2;320;49;418;0.03;0.03;0.005;5;0.03;5;-10;187
0.074;1.36;0.41;0.005;0.005;260;2;320;49;418;0.03;0.03;0.005;5;0.03;5;0;194
0.074;1.36;0.41;0.005;0.005;260;2;320;49;418;0.03;0.03;0.005;5;0.03;5;10;198
0.074;1.36;0.41;0.005;0.005;260;2;320;49;418;0.03;0.03;0.005;5;0.03;5;20;198
0.074;1.36;0.41;0.005;0.005;260;2;320;49;418;0.03;0.03;0.005;5;0.03;5;30;199
0.074;1.36;0.41;0.005;0.005;260;2;320;49;418;0.03;0.03;0.005;5;0.03;5;40;200
0.071;1.44;0.36;0.007;0.005;460;2;67;94;373;0.03;0.03;0.005;5;0.03;5;-120;14
0.071;1.44;0.36;0.007;0.005;460;2;67;94;373;0.03;0.03;0.005;5;0.03;5;-110;16
0.071;1.44;0.36;0.007;0.005;460;2;67;94;373;0.03;0.03;0.005;5;0.03;5;-100;18
0.071;1.44;0.36;0.007;0.005;460;2;67;94;373;0.03;0.03;0.005;5;0.03;5;-90;19
0.071;1.44;0.36;0.007;0.005;460;2;67;94;373;0.03;0.03;0.005;5;0.03;5;-80;22
0.071;1.44;0.36;0.007;0.005;460;2;67;94;373;0.03;0.03;0.005;5;0.03;5;-70;26
0.071;1.44;0.36;0.007;0.005;460;2;67;94;373;0.03;0.03;0.005;5;0.03;5;-60;50
0.071;1.44;0.36;0.007;0.005;460;2;67;94;373;0.03;0.03;0.005;5;0.03;5;-50;88
0.071;1.44;0.36;0.007;0.005;460;2;67;94;373;0.03;0.03;0.005;5;0.03;5;-40;144
0.071;1.44;0.36;0.007;0.005;460;2;67;94;373;0.03;0.03;0.005;5;0.03;5;-30;175
0.071;1.44;0.36;0.007;0.005;460;2;67;94;373;0.03;0.03;0.005;5;0.03;5;-20;197
0.071;1.44;0.36;0.007;0.005;460;2;67;94;373;0.03;0.03;0.005;5;0.03;5;-10;211
0.071;1.44;0.36;0.007;0.005;460;2;67;94;373;0.03;0.03;0.005;5;0.03;5;0;218
0.071;1.44;0.36;0.007;0.005;460;2;67;94;373;0.03;0.03;0.005;5;0.03;5;10;221
0.071;1.44;0.36;0.007;0.005;460;2;67;94;373;0.03;0.03;0.005;5;0.03;5;20;221
0.071;1.44;0.36;0.007;0.005;460;2;67;94;373;0.03;0.03;0.005;5;0.03;5;30;221
0.071;1.44;0.36;0.007;0.005;460;2;67;94;373;0.03;0.03;0.005;5;0.03;5;40;221
0.071;1.39;0.42;0.007;0.005;420;2;150;65;446;0.03;0.03;0.005;5;0.03;5;-120;7
0.071;1.39;0.42;0.007;0.005;420;2;150;65;446;0.03;0.03;0.005;5;0.03;5;-110;7
0.071;1.39;0.42;0.007;0.005;420;2;150;65;446;0.03;0.03;0.005;5;0.03;5;-100;7
0.071;1.39;0.42;0.007;0.005;420;2;150;65;446;0.03;0.03;0.005;5;0.03;5;-90;11
0.071;1.39;0.42;0.007;0.005;420;2;150;65;446;0.03;0.03;0.005;5;0.03;5;-80;19
0.071;1.39;0.42;0.007;0.005;420;2;150;65;446;0.03;0.03;0.005;5;0.03;5;-70;36
0.071;1.39;0.42;0.007;0.005;420;2;150;65;446;0.03;0.03;0.005;5;0.03;5;-60;78
0.071;1.39;0.42;0.007;0.005;420;2;150;65;446;0.03;0.03;0.005;5;0.03;5;-50;130
0.071;1.39;0.42;0.007;0.005;420;2;150;65;446;0.03;0.03;0.005;5;0.03;5;-40;170
0.071;1.39;0.42;0.007;0.005;420;2;150;65;446;0.03;0.03;0.005;5;0.03;5;-30;186
0.071;1.39;0.42;0.007;0.005;420;2;150;65;446;0.03;0.03;0.005;5;0.03;5;-20;195
0.071;1.39;0.42;0.007;0.005;420;2;150;65;446;0.03;0.03;0.005;5;0.03;5;-10;202
0.071;1.39;0.42;0.007;0.005;420;2;150;65;446;0.03;0.03;0.005;5;0.03;5;0;208
0.071;1.39;0.42;0.007;0.005;420;2;150;65;446;0.03;0.03;0.005;5;0.03;5;10;214
0.071;1.39;0.42;0.007;0.005;420;2;150;65;446;0.03;0.03;0.005;5;0.03;5;20;221
0.071;1.39;0.42;0.007;0.005;420;2;150;65;446;0.03;0.03;0.005;5;0.03;5;30;224
0.071;1.39;0.42;0.007;0.005;420;2;150;65;446;0.03;0.03;0.005;5;0.03;5;40;226
0.071;1.44;0.52;0.005;0.005;460;2;300;67;466;0.03;0.03;0.005;5;0.03;5;-120;13
0.071;1.44;0.52;0.005;0.005;460;2;300;67;466;0.03;0.03;0.005;5;0.03;5;-110;14
0.071;1.44;0.52;0.005;0.005;460;2;300;67;466;0.03;0.03;0.005;5;0.03;5;-100;14
0.071;1.44;0.52;0.005;0.005;460;2;300;67;466;0.03;0.03;0.005;5;0.03;5;-90;15
0.071;1.44;0.52;0.005;0.005;460;2;300;67;466;0.03;0.03;0.005;5;0.03;5;-80;16
0.071;1.44;0.52;0.005;0.005;460;2;300;67;466;0.03;0.03;0.005;5;0.03;5;-70;18
0.071;1.44;0.52;0.005;0.005;460;2;300;67;466;0.03;0.03;0.005;5;0.03;5;-60;42
0.071;1.44;0.52;0.005;0.005;460;2;300;67;466;0.03;0.03;0.005;5;0.03;5;-50;93
0.071;1.44;0.52;0.005;0.005;460;2;300;67;466;0.03;0.03;0.005;5;0.03;5;-40;126
0.071;1.44;0.52;0.005;0.005;460;2;300;67;466;0.03;0.03;0.005;5;0.03;5;-30;139
0.071;1.44;0.52;0.005;0.005;460;2;300;67;466;0.03;0.03;0.005;5;0.03;5;-20;150
0.071;1.44;0.52;0.005;0.005;460;2;300;67;466;0.03;0.03;0.005;5;0.03;5;-10;160
0.071;1.44;0.52;0.005;0.005;460;2;300;67;466;0.03;0.03;0.005;5;0.03;5;0;170
0.071;1.44;0.52;0.005;0.005;460;2;300;67;466;0.03;0.03;0.005;5;0.03;5;10;178
0.071;1.44;0.52;0.005;0.005;460;2;300;67;466;0.03;0.03;0.005;5;0.03;5;20;187
0.071;1.44;0.52;0.005;0.005;460;2;300;67;466;0.03;0.03;0.005;5;0.03;5;30;198
0.071;1.44;0.52;0.005;0.005;460;2;300;67;466;0.03;0.03;0.005;5;0.03;5;40;206
0.069;1.41;0.54;0.005;0.005;460;2;420;58;439;0.03;0.03;0.005;5;0.03;5;-120;2
0.069;1.41;0.54;0.005;0.005;460;2;420;58;439;0.03;0.03;0.005;5;0.03;5;-110;2
0.069;1.41;0.54;0.005;0.005;460;2;420;58;439;0.03;0.03;0.005;5;0.03;5;-100;2
0.069;1.41;0.54;0.005;0.005;460;2;420;58;439;0.03;0.03;0.005;5;0.03;5;-90;3
0.069;1.41;0.54;0.005;0.005;460;2;420;58;439;0.03;0.03;0.005;5;0.03;5;-80;6
0.069;1.41;0.54;0.005;0.005;460;2;420;58;439;0.03;0.03;0.005;5;0.03;5;-70;15
0.069;1.41;0.54;0.005;0.005;460;2;420;58;439;0.03;0.03;0.005;5;0.03;5;-60;35
0.069;1.41;0.54;0.005;0.005;460;2;420;58;439;0.03;0.03;0.005;5;0.03;5;-50;70
0.069;1.41;0.54;0.005;0.005;460;2;420;58;439;0.03;0.03;0.005;5;0.03;5;-40;111
0.069;1.41;0.54;0.005;0.005;460;2;420;58;439;0.03;0.03;0.005;5;0.03;5;-30;143
0.069;1.41;0.54;0.005;0.005;460;2;420;58;439;0.03;0.03;0.005;5;0.03;5;-20;158
0.069;1.41;0.54;0.005;0.005;460;2;420;58;439;0.03;0.03;0.005;5;0.03;5;-10;170
0.069;1.41;0.54;0.005;0.005;460;2;420;58;439;0.03;0.03;0.005;5;0.03;5;0;181
0.069;1.41;0.54;0.005;0.005;460;2;420;58;439;0.03;0.03;0.005;5;0.03;5;10;191
0.069;1.41;0.54;0.005;0.005;460;2;420;58;439;0.03;0.03;0.005;5;0.03;5;20;202
0.069;1.41;0.54;0.005;0.005;460;2;420;58;439;0.03;0.03;0.005;5;0.03;5;30;206
0.069;1.41;0.54;0.005;0.005;460;2;420;58;439;0.03;0.03;0.005;5;0.03;5;40;210
0.067;1.4;0.57;0.005;0.005;450;2;500;60;451;0.03;0.03;0.005;5;0.03;5;-120;6
0.067;1.4;0.57;0.005;0.005;450;2;500;60;451;0.03;0.03;0.005;5;0.03;5;-110;6
0.067;1.4;0.57;0.005;0.005;450;2;500;60;451;0.03;0.03;0.005;5;0.03;5;-100;6
0.067;1.4;0.57;0.005;0.005;450;2;500;60;451;0.03;0.03;0.005;5;0.03;5;-90;10
0.067;1.4;0.57;0.005;0.005;450;2;500;60;451;0.03;0.03;0.005;5;0.03;5;-80;22
0.067;1.4;0.57;0.005;0.005;450;2;500;60;451;0.03;0.03;0.005;5;0.03;5;-70;38
0.067;1.4;0.57;0.005;0.005;450;2;500;60;451;0.03;0.03;0.005;5;0.03;5;-60;59
0.067;1.4;0.57;0.005;0.005;450;2;500;60;451;0.03;0.03;0.005;5;0.03;5;-50;84
0.067;1.4;0.57;0.005;0.005;450;2;500;60;451;0.03;0.03;0.005;5;0.03;5;-40;110
0.067;1.4;0.57;0.005;0.005;450;2;500;60;451;0.03;0.03;0.005;5;0.03;5;-30;133
0.067;1.4;0.57;0.005;0.005;450;2;500;60;451;0.03;0.03;0.005;5;0.03;5;-20;155
0.067;1.4;0.57;0.005;0.005;450;2;500;60;451;0.03;0.03;0.005;5;0.03;5;-10;168
0.067;1.4;0.57;0.005;0.005;450;2;500;60;451;0.03;0.03;0.005;5;0.03;5;0;174
0.067;1.4;0.57;0.005;0.005;450;2;500;60;451;0.03;0.03;0.005;5;0.03;5;10;176
0.067;1.4;0.57;0.005;0.005;450;2;500;60;451;0.03;0.03;0.005;5;0.03;5;20;176
0.067;1.4;0.57;0.005;0.005;450;2;500;60;451;0.03;0.03;0.005;5;0.03;5;30;176
0.067;1.4;0.57;0.005;0.005;450;2;500;60;451;0.03;0.03;0.005;5;0.03;5;40;176
0.07;1.59;0.33;0.006;0.007;5;2;5;93;448;0.03;0.03;0.005;5;0.03;5;-120;6
0.07;1.59;0.33;0.006;0.007;5;2;5;93;448;0.03;0.03;0.005;5;0.03;5;-110;6
0.07;1.59;0.33;0.006;0.007;5;2;5;93;448;0.03;0.03;0.005;5;0.03;5;-100;6
0.07;1.59;0.33;0.006;0.007;5;2;5;93;448;0.03;0.03;0.005;5;0.03;5;-90;7
0.07;1.59;0.33;0.006;0.007;5;2;5;93;448;0.03;0.03;0.005;5;0.03;5;-80;8
0.07;1.59;0.33;0.006;0.007;5;2;5;93;448;0.03;0.03;0.005;5;0.03;5;-70;11
0.07;1.59;0.33;0.006;0.007;5;2;5;93;448;0.03;0.03;0.005;5;0.03;5;-60;17
0.07;1.59;0.33;0.006;0.007;5;2;5;93;448;0.03;0.03;0.005;5;0.03;5;-50;21
0.07;1.59;0.33;0.006;0.007;5;2;5;93;448;0.03;0.03;0.005;5;0.03;5;-40;29
0.07;1.59;0.33;0.006;0.007;5;2;5;93;448;0.03;0.03;0.005;5;0.03;5;-30;69
0.07;1.59;0.33;0.006;0.007;5;2;5;93;448;0.03;0.03;0.005;5;0.03;5;-20;109
0.07;1.59;0.33;0.006;0.007;5;2;5;93;448;0.03;0.03;0.005;5;0.03;5;-10;122
0.07;1.59;0.33;0.006;0.007;5;2;5;93;448;0.03;0.03;0.005;5;0.03;5;0;130
0.07;1.59;0.33;0.006;0.007;5;2;5;93;448;0.03;0.03;0.005;5;0.03;5;10;135
0.07;1.59;0.33;0.006;0.007;5;2;5;93;448;0.03;0.03;0.005;5;0.03;5;20;142
0.07;1.59;0.33;0.006;0.007;5;2;5;93;448;0.03;0.03;0.005;5;0.03;5;30;144
0.07;1.59;0.33;0.006;0.007;5;2;5;93;448;0.03;0.03;0.005;5;0.03;5;40;146
0.073;1.51;0.3;0.007;0.007;5;1;5;94;449;0.03;0.03;0.005;5;0.03;5;-120;3
0.073;1.51;0.3;0.007;0.007;5;1;5;94;449;0.03;0.03;0.005;5;0.03;5;-110;4
0.073;1.51;0.3;0.007;0.007;5;1;5;94;449;0.03;0.03;0.005;5;0.03;5;-100;6
0.073;1.51;0.3;0.007;0.007;5;1;5;94;449;0.03;0.03;0.005;5;0.03;5;-90;6
0.073;1.51;0.3;0.007;0.007;5;1;5;94;449;0.03;0.03;0.005;5;0.03;5;-80;7
0.073;1.51;0.3;0.007;0.007;5;1;5;94;449;0.03;0.03;0.005;5;0.03;5;-70;9
0.073;1.51;0.3;0.007;0.007;5;1;5;94;449;0.03;0.03;0.005;5;0.03;5;-60;14
0.073;1.51;0.3;0.007;0.007;5;1;5;94;449;0.03;0.03;0.005;5;0.03;5;-50;24
0.073;1.51;0.3;0.007;0.007;5;1;5;94;449;0.03;0.03;0.005;5;0.03;5;-40;43
0.073;1.51;0.3;0.007;0.007;5;1;5;94;449;0.03;0.03;0.005;5;0.03;5;-30;68
0.073;1.51;0.3;0.007;0.007;5;1;5;94;449;0.03;0.03;0.005;5;0.03;5;-20;90
0.073;1.51;0.3;0.007;0.007;5;1;5;94;449;0.03;0.03;0.005;5;0.03;5;-10;110
0.073;1.51;0.3;0.007;0.007;5;1;5;94;449;0.03;0.03;0.005;5;0.03;5;0;133
0.073;1.51;0.3;0.007;0.007;5;1;5;94;449;0.03;0.03;0.005;5;0.03;5;10;155
0.073;1.51;0.3;0.007;0.007;5;1;5;94;449;0.03;0.03;0.005;5;0.03;5;20;178
0.073;1.51;0.3;0.007;0.007;5;1;5;94;449;0.03;0.03;0.005;5;0.03;5;30;182
0.073;1.51;0.3;0.007;0.007;5;1;5;94;449;0.03;0.03;0.005;5;0.03;5;40;182
0.067;1.53;0.27;0.008;0.007;2;16;5;86;456;0.03;0.03;0.005;5;0.03;5;-120;1
0.067;1.53;0.27;0.008;0.007;2;16;5;86;456;0.03;0.03;0.005;5;0.03;5;-110;2
0.067;1.53;0.27;0.008;0.007;2;16;5;86;456;0.03;0.03;0.005;5;0.03;5;-100;2
0.067;1.53;0.27;0.008;0.007;2;16;5;86;456;0.03;0.03;0.005;5;0.03;5;-90;3
0.067;1.53;0.27;0.008;0.007;2;16;5;86;456;0.03;0.03;0.005;5;0.03;5;-80;5
0.067;1.53;0.27;0.008;0.007;2;16;5;86;456;0.03;0.03;0.005;5;0.03;5;-70;6
0.067;1.53;0.27;0.008;0.007;2;16;5;86;456;0.03;0.03;0.005;5;0.03;5;-60;13
0.067;1.53;0.27;0.008;0.007;2;16;5;86;456;0.03;0.03;0.005;5;0.03;5;-50;26
0.067;1.53;0.27;0.008;0.007;2;16;5;86;456;0.03;0.03;0.005;5;0.03;5;-40;38
0.067;1.53;0.27;0.008;0.007;2;16;5;86;456;0.03;0.03;0.005;5;0.03;5;-30;54
0.067;1.53;0.27;0.008;0.007;2;16;5;86;456;0.03;0.03;0.005;5;0.03;5;-20;74
0.067;1.53;0.27;0.008;0.007;2;16;5;86;456;0.03;0.03;0.005;5;0.03;5;-10;103
0.067;1.53;0.27;0.008;0.007;2;16;5;86;456;0.03;0.03;0.005;5;0.03;5;0;126
0.067;1.53;0.27;0.008;0.007;2;16;5;86;456;0.03;0.03;0.005;5;0.03;5;10;142
0.067;1.53;0.27;0.008;0.007;2;16;5;86;456;0.03;0.03;0.005;5;0.03;5;20;153
0.067;1.53;0.27;0.008;0.007;2;16;5;86;456;0.03;0.03;0.005;5;0.03;5;30;162
0.067;1.53;0.27;0.008;0.007;2;16;5;86;456;0.03;0.03;0.005;5;0.03;5;40;166
0.071;1.58;0.29;0.007;0.006;2;28;5;84;452;0.03;0.03;0.005;5;0.03;5;-120;2
0.071;1.58;0.29;0.007;0.006;2;28;5;84;452;0.03;0.03;0.005;5;0.03;5;-110;3
0.071;1.58;0.29;0.007;0.006;2;28;5;84;452;0.03;0.03;0.005;5;0.03;5;-100;4
0.071;1.58;0.29;0.007;0.006;2;28;5;84;452;0.03;0.03;0.005;5;0.03;5;-90;5
0.071;1.58;0.29;0.007;0.006;2;28;5;84;452;0.03;0.03;0.005;5;0.03;5;-80;6
0.071;1.58;0.29;0.007;0.006;2;28;5;84;452;0.03;0.03;0.005;5;0.03;5;-70;8
0.071;1.58;0.29;0.007;0.006;2;28;5;84;452;0.03;0.03;0.005;5;0.03;5;-60;19
0.071;1.58;0.29;0.007;0.006;2;28;5;84;452;0.03;0.03;0.005;5;0.03;5;-50;36
0.071;1.58;0.29;0.007;0.006;2;28;5;84;452;0.03;0.03;0.005;5;0.03;5;-40;51
0.071;1.58;0.29;0.007;0.006;2;28;5;84;452;0.03;0.03;0.005;5;0.03;5;-30;70
0.071;1.58;0.29;0.007;0.006;2;28;5;84;452;0.03;0.03;0.005;5;0.03;5;-20;88
0.071;1.58;0.29;0.007;0.006;2;28;5;84;452;0.03;0.03;0.005;5;0.03;5;-10;108
0.071;1.58;0.29;0.007;0.006;2;28;5;84;452;0.03;0.03;0.005;5;0.03;5;0;126
0.071;1.58;0.29;0.007;0.006;2;28;5;84;452;0.03;0.03;0.005;5;0.03;5;10;144
0.071;1.58;0.29;0.007;0.006;2;28;5;84;452;0.03;0.03;0.005;5;0.03;5;20;158
0.071;1.58;0.29;0.007;0.006;2;28;5;84;452;0.03;0.03;0.005;5;0.03;5;30;171
0.071;1.58;0.29;0.007;0.006;2;28;5;84;452;0.03;0.03;0.005;5;0.03;5;40;178
0.066;1.48;0.33;0.008;0.007;5;64;5;74;511;0.03;0.03;0.005;5;0.03;5;-120;4
0.066;1.48;0.33;0.008;0.007;5;64;5;74;511;0.03;0.03;0.005;5;0.03;5;-110;5
0.066;1.48;0.33;0.008;0.007;5;64;5;74;511;0.03;0.03;0.005;5;0.03;5;-100;6
0.066;1.48;0.33;0.008;0.007;5;64;5;74;511;0.03;0.03;0.005;5;0.03;5;-90;6
0.066;1.48;0.33;0.008;0.007;5;64;5;74;511;0.03;0.03;0.005;5;0.03;5;-80;10
0.066;1.48;0.33;0.008;0.007;5;64;5;74;511;0.03;0.03;0.005;5;0.03;5;-70;18
0.066;1.48;0.33;0.008;0.007;5;64;5;74;511;0.03;0.03;0.005;5;0.03;5;-60;34
0.066;1.48;0.33;0.008;0.007;5;64;5;74;511;0.03;0.03;0.005;5;0.03;5;-50;52
0.066;1.48;0.33;0.008;0.007;5;64;5;74;511;0.03;0.03;0.005;5;0.03;5;-40;70
0.066;1.48;0.33;0.008;0.007;5;64;5;74;511;0.03;0.03;0.005;5;0.03;5;-30;87
0.066;1.48;0.33;0.008;0.007;5;64;5;74;511;0.03;0.03;0.005;5;0.03;5;-20;102
0.066;1.48;0.33;0.008;0.007;5;64;5;74;511;0.03;0.03;0.005;5;0.03;5;-10;117
0.066;1.48;0.33;0.008;0.007;5;64;5;74;511;0.03;0.03;0.005;5;0.03;5;0;130
0.066;1.48;0.33;0.008;0.007;5;64;5;74;511;0.03;0.03;0.005;5;0.03;5;10;142
0.066;1.48;0.33;0.008;0.007;5;64;5;74;511;0.03;0.03;0.005;5;0.03;5;20;155
0.066;1.48;0.33;0.008;0.007;5;64;5;74;511;0.03;0.03;0.005;5;0.03;5;30;166
0.066;1.48;0.33;0.008;0.007;5;64;5;74;511;0.03;0.03;0.005;5;0.03;5;40;176
0.066;1.48;0.37;0.008;0.008;5;109;5;63;493;0.03;0.03;0.005;5;0.03;5;-120;2
0.066;1.48;0.37;0.008;0.008;5;109;5;63;493;0.03;0.03;0.005;5;0.03;5;-110;2
0.066;1.48;0.37;0.008;0.008;5;109;5;63;493;0.03;0.03;0.005;5;0.03;5;-100;3
0.066;1.48;0.37;0.008;0.008;5;109;5;63;493;0.03;0.03;0.005;5;0.03;5;-90;8
0.066;1.48;0.37;0.008;0.008;5;109;5;63;493;0.03;0.03;0.005;5;0.03;5;-80;21
0.066;1.48;0.37;0.008;0.008;5;109;5;63;493;0.03;0.03;0.005;5;0.03;5;-70;40
0.066;1.48;0.37;0.008;0.008;5;109;5;63;493;0.03;0.03;0.005;5;0.03;5;-60;58
0.066;1.48;0.37;0.008;0.008;5;109;5;63;493;0.03;0.03;0.005;5;0.03;5;-50;77
0.066;1.48;0.37;0.008;0.008;5;109;5;63;493;0.03;0.03;0.005;5;0.03;5;-40;96
0.066;1.48;0.37;0.008;0.008;5;109;5;63;493;0.03;0.03;0.005;5;0.03;5;-30;112
0.066;1.48;0.37;0.008;0.008;5;109;5;63;493;0.03;0.03;0.005;5;0.03;5;-20;130
0.066;1.48;0.37;0.008;0.008;5;109;5;63;493;0.03;0.03;0.005;5;0.03;5;-10;148
0.066;1.48;0.37;0.008;0.008;5;109;5;63;493;0.03;0.03;0.005;5;0.03;5;0;165
0.066;1.48;0.37;0.008;0.008;5;109;5;63;493;0.03;0.03;0.005;5;0.03;5;10;178
0.066;1.48;0.37;0.008;0.008;5;109;5;63;493;0.03;0.03;0.005;5;0.03;5;20;187
0.066;1.48;0.37;0.008;0.008;5;109;5;63;493;0.03;0.03;0.005;5;0.03;5;30;196
0.066;1.48;0.37;0.008;0.008;5;109;5;63;493;0.03;0.03;0.005;5;0.03;5;40;202
0.068;1.53;0.39;0.008;0.007;5;146;5;83;489;0.03;0.03;0.005;5;0.03;5;-120;2
0.068;1.53;0.39;0.008;0.007;5;146;5;83;489;0.03;0.03;0.005;5;0.03;5;-110;6
0.068;1.53;0.39;0.008;0.007;5;146;5;83;489;0.03;0.03;0.005;5;0.03;5;-100;16
0.068;1.53;0.39;0.008;0.007;5;146;5;83;489;0.03;0.03;0.005;5;0.03;5;-90;32
0.068;1.53;0.39;0.008;0.007;5;146;5;83;489;0.03;0.03;0.005;5;0.03;5;-80;51
0.068;1.53;0.39;0.008;0.007;5;146;5;83;489;0.03;0.03;0.005;5;0.03;5;-70;70
0.068;1.53;0.39;0.008;0.007;5;146;5;83;489;0.03;0.03;0.005;5;0.03;5;-60;86
0.068;1.53;0.39;0.008;0.007;5;146;5;83;489;0.03;0.03;0.005;5;0.03;5;-50;100
0.068;1.53;0.39;0.008;0.007;5;146;5;83;489;0.03;0.03;0.005;5;0.03;5;-40;118
0.068;1.53;0.39;0.008;0.007;5;146;5;83;489;0.03;0.03;0.005;5;0.03;5;-30;137
0.068;1.53;0.39;0.008;0.007;5;146;5;83;489;0.03;0.03;0.005;5;0.03;5;-20;149
0.068;1.53;0.39;0.008;0.007;5;146;5;83;489;0.03;0.03;0.005;5;0.03;5;-10;154
0.068;1.53;0.39;0.008;0.007;5;146;5;83;489;0.03;0.03;0.005;5;0.03;5;0;156
0.068;1.53;0.39;0.008;0.007;5;146;5;83;489;0.03;0.03;0.005;5;0.03;5;10;156
0.068;1.53;0.39;0.008;0.007;5;146;5;83;489;0.03;0.03;0.005;5;0.03;5;20;156
0.068;1.53;0.39;0.008;0.007;5;146;5;83;489;0.03;0.03;0.005;5;0.03;5;30;156
0.068;1.53;0.39;0.008;0.007;5;146;5;83;489;0.03;0.03;0.005;5;0.03;5;40;156
0.064;1.49;0.4;0.007;0.005;5;195;5;85;503;0.03;0.03;0.005;5;0.03;5;-120;3
0.064;1.49;0.4;0.007;0.005;5;195;5;85;503;0.03;0.03;0.005;5;0.03;5;-110;6
0.064;1.49;0.4;0.007;0.005;5;195;5;85;503;0.03;0.03;0.005;5;0.03;5;-100;10
0.064;1.49;0.4;0.007;0.005;5;195;5;85;503;0.03;0.03;0.005;5;0.03;5;-90;16
0.064;1.49;0.4;0.007;0.005;5;195;5;85;503;0.03;0.03;0.005;5;0.03;5;-80;24
0.064;1.49;0.4;0.007;0.005;5;195;5;85;503;0.03;0.03;0.005;5;0.03;5;-70;34
0.064;1.49;0.4;0.007;0.005;5;195;5;85;503;0.03;0.03;0.005;5;0.03;5;-60;51
0.064;1.49;0.4;0.007;0.005;5;195;5;85;503;0.03;0.03;0.005;5;0.03;5;-50;70
0.064;1.49;0.4;0.007;0.005;5;195;5;85;503;0.03;0.03;0.005;5;0.03;5;-40;88
0.064;1.49;0.4;0.007;0.005;5;195;5;85;503;0.03;0.03;0.005;5;0.03;5;-30;107
0.064;1.49;0.4;0.007;0.005;5;195;5;85;503;0.03;0.03;0.005;5;0.03;5;-20;125
0.064;1.49;0.4;0.007;0.005;5;195;5;85;503;0.03;0.03;0.005;5;0.03;5;-10;141
0.064;1.49;0.4;0.007;0.005;5;195;5;85;503;0.03;0.03;0.005;5;0.03;5;0;155
0.064;1.49;0.4;0.007;0.005;5;195;5;85;503;0.03;0.03;0.005;5;0.03;5;10;169
0.064;1.49;0.4;0.007;0.005;5;195;5;85;503;0.03;0.03;0.005;5;0.03;5;20;175
0.064;1.49;0.4;0.007;0.005;5;195;5;85;503;0.03;0.03;0.005;5;0.03;5;30;179
0.064;1.49;0.4;0.007;0.005;5;195;5;85;503;0.03;0.03;0.005;5;0.03;5;40;181
0.074;1.58;0.28;0.008;0.008;5;5;5;145;402;0.03;0.03;0.005;5;0.03;5;-120;1
0.074;1.58;0.28;0.008;0.008;5;5;5;145;402;0.03;0.03;0.005;5;0.03;5;-110;1
0.074;1.58;0.28;0.008;0.008;5;5;5;145;402;0.03;0.03;0.005;5;0.03;5;-100;2
0.074;1.58;0.28;0.008;0.008;5;5;5;145;402;0.03;0.03;0.005;5;0.03;5;-90;2
0.074;1.58;0.28;0.008;0.008;5;5;5;145;402;0.03;0.03;0.005;5;0.03;5;-80;2
0.074;1.58;0.28;0.008;0.008;5;5;5;145;402;0.03;0.03;0.005;5;0.03;5;-70;3
0.074;1.58;0.28;0.008;0.008;5;5;5;145;402;0.03;0.03;0.005;5;0.03;5;-60;4
0.074;1.58;0.28;0.008;0.008;5;5;5;145;402;0.03;0.03;0.005;5;0.03;5;-50;10
0.074;1.58;0.28;0.008;0.008;5;5;5;145;402;0.03;0.03;0.005;5;0.03;5;-40;15
0.074;1.58;0.28;0.008;0.008;5;5;5;145;402;0.03;0.03;0.005;5;0.03;5;-30;22
0.074;1.58;0.28;0.008;0.008;5;5;5;145;402;0.03;0.03;0.005;5;0.03;5;-20;32
0.074;1.58;0.28;0.008;0.008;5;5;5;145;402;0.03;0.03;0.005;5;0.03;5;-10;50
0.074;1.58;0.28;0.008;0.008;5;5;5;145;402;0.03;0.03;0.005;5;0.03;5;0;81
0.074;1.58;0.28;0.008;0.008;5;5;5;145;402;0.03;0.03;0.005;5;0.03;5;10;116
0.074;1.58;0.28;0.008;0.008;5;5;5;145;402;0.03;0.03;0.005;5;0.03;5;20;140
0.074;1.58;0.28;0.008;0.008;5;5;5;145;402;0.03;0.03;0.005;5;0.03;5;30;163
0.074;1.58;0.28;0.008;0.008;5;5;5;145;402;0.03;0.03;0.005;5;0.03;5;40;169
0.07;1.55;0.39;0.007;0.007;7;160;5;144;396;0.03;0.03;0.005;5;0.03;5;-120;3
0.07;1.55;0.39;0.007;0.007;7;160;5;144;396;0.03;0.03;0.005;5;0.03;5;-110;5
0.07;1.55;0.39;0.007;0.007;7;160;5;144;396;0.03;0.03;0.005;5;0.03;5;-100;6
0.07;1.55;0.39;0.007;0.007;7;160;5;144;396;0.03;0.03;0.005;5;0.03;5;-90;8
0.07;1.55;0.39;0.007;0.007;7;160;5;144;396;0.03;0.03;0.005;5;0.03;5;-80;10
0.07;1.55;0.39;0.007;0.007;7;160;5;144;396;0.03;0.03;0.005;5;0.03;5;-70;13
0.07;1.55;0.39;0.007;0.007;7;160;5;144;396;0.03;0.03;0.005;5;0.03;5;-60;20
0.07;1.55;0.39;0.007;0.007;7;160;5;144;396;0.03;0.03;0.005;5;0.03;5;-50;30
0.07;1.55;0.39;0.007;0.007;7;160;5;144;396;0.03;0.03;0.005;5;0.03;5;-40;46
0.07;1.55;0.39;0.007;0.007;7;160;5;144;396;0.03;0.03;0.005;5;0.03;5;-30;66
0.07;1.55;0.39;0.007;0.007;7;160;5;144;396;0.03;0.03;0.005;5;0.03;5;-20;93
0.07;1.55;0.39;0.007;0.007;7;160;5;144;396;0.03;0.03;0.005;5;0.03;5;-10;118
0.07;1.55;0.39;0.007;0.007;7;160;5;144;396;0.03;0.03;0.005;5;0.03;5;0;139
0.07;1.55;0.39;0.007;0.007;7;160;5;144;396;0.03;0.03;0.005;5;0.03;5;10;147
0.07;1.55;0.39;0.007;0.007;7;160;5;144;396;0.03;0.03;0.005;5;0.03;5;20;150
0.07;1.55;0.39;0.007;0.007;7;160;5;144;396;0.03;0.03;0.005;5;0.03;5;30;152
0.07;1.55;0.39;0.007;0.007;7;160;5;144;396;0.03;0.03;0.005;5;0.03;5;40;152
0.073;1.51;0.3;0.007;0.007;5;1;5;94;419;0.03;0.03;0.005;5;0.03;5;-120;3
0.073;1.51;0.3;0.007;0.007;5;1;5;94;419;0.03;0.03;0.005;5;0.03;5;-110;4
0.073;1.51;0.3;0.007;0.007;5;1;5;94;419;0.03;0.03;0.005;5;0.03;5;-100;6
0.073;1.51;0.3;0.007;0.007;5;1;5;94;419;0.03;0.03;0.005;5;0.03;5;-90;6
0.073;1.51;0.3;0.007;0.007;5;1;5;94;419;0.03;0.03;0.005;5;0.03;5;-80;7
0.073;1.51;0.3;0.007;0.007;5;1;5;94;419;0.03;0.03;0.005;5;0.03;5;-70;9
0.073;1.51;0.3;0.007;0.007;5;1;5;94;419;0.03;0.03;0.005;5;0.03;5;-60;14
0.073;1.51;0.3;0.007;0.007;5;1;5;94;419;0.03;0.03;0.005;5;0.03;5;-50;24
0.073;1.51;0.3;0.007;0.007;5;1;5;94;419;0.03;0.03;0.005;5;0.03;5;-40;43
0.073;1.51;0.3;0.007;0.007;5;1;5;94;419;0.03;0.03;0.005;5;0.03;5;-30;68
0.073;1.51;0.3;0.007;0.007;5;1;5;94;419;0.03;0.03;0.005;5;0.03;5;-20;90
0.073;1.51;0.3;0.007;0.007;5;1;5;94;419;0.03;0.03;0.005;5;0.03;5;-10;110
0.073;1.51;0.3;0.007;0.007;5;1;5;94;419;0.03;0.03;0.005;5;0.03;5;0;133
0.073;1.51;0.3;0.007;0.007;5;1;5;94;419;0.03;0.03;0.005;5;0.03;5;10;155
0.073;1.51;0.3;0.007;0.007;5;1;5;94;419;0.03;0.03;0.005;5;0.03;5;20;178
0.073;1.51;0.3;0.007;0.007;5;1;5;94;419;0.03;0.03;0.005;5;0.03;5;30;182
0.073;1.51;0.3;0.007;0.007;5;1;5;94;419;0.03;0.03;0.005;5;0.03;5;40;182
0.067;1.53;0.27;0.008;0.007;2;16;5;86;419;0.03;0.03;0.005;5;0.03;5;-120;1
0.067;1.53;0.27;0.008;0.007;2;16;5;86;419;0.03;0.03;0.005;5;0.03;5;-110;2
0.067;1.53;0.27;0.008;0.007;2;16;5;86;419;0.03;0.03;0.005;5;0.03;5;-100;2
0.067;1.53;0.27;0.008;0.007;2;16;5;86;419;0.03;0.03;0.005;5;0.03;5;-90;3
0.067;1.53;0.27;0.008;0.007;2;16;5;86;419;0.03;0.03;0.005;5;0.03;5;-80;5
0.067;1.53;0.27;0.008;0.007;2;16;5;86;419;0.03;0.03;0.005;5;0.03;5;-70;6
0.067;1.53;0.27;0.008;0.007;2;16;5;86;419;0.03;0.03;0.005;5;0.03;5;-60;13
0.067;1.53;0.27;0.008;0.007;2;16;5;86;419;0.03;0.03;0.005;5;0.03;5;-50;26
0.067;1.53;0.27;0.008;0.007;2;16;5;86;419;0.03;0.03;0.005;5;0.03;5;-40;38
0.067;1.53;0.27;0.008;0.007;2;16;5;86;419;0.03;0.03;0.005;5;0.03;5;-30;54
0.067;1.53;0.27;0.008;0.007;2;16;5;86;419;0.03;0.03;0.005;5;0.03;5;-20;74
0.067;1.53;0.27;0.008;0.007;2;16;5;86;419;0.03;0.03;0.005;5;0.03;5;-10;103
0.067;1.53;0.27;0.008;0.007;2;16;5;86;419;0.03;0.03;0.005;5;0.03;5;0;126
0.067;1.53;0.27;0.008;0.007;2;16;5;86;419;0.03;0.03;0.005;5;0.03;5;10;142
0.067;1.53;0.27;0.008;0.007;2;16;5;86;419;0.03;0.03;0.005;5;0.03;5;20;153
0.067;1.53;0.27;0.008;0.007;2;16;5;86;419;0.03;0.03;0.005;5;0.03;5;30;162
0.067;1.53;0.27;0.008;0.007;2;16;5;86;419;0.03;0.03;0.005;5;0.03;5;40;166
0.071;1.58;0.29;0.007;0.006;2;28;5;84;406;0.03;0.03;0.005;5;0.03;5;-120;2
0.071;1.58;0.29;0.007;0.006;2;28;5;84;406;0.03;0.03;0.005;5;0.03;5;-110;3
0.071;1.58;0.29;0.007;0.006;2;28;5;84;406;0.03;0.03;0.005;5;0.03;5;-100;4
0.071;1.58;0.29;0.007;0.006;2;28;5;84;406;0.03;0.03;0.005;5;0.03;5;-90;5
0.071;1.58;0.29;0.007;0.006;2;28;5;84;406;0.03;0.03;0.005;5;0.03;5;-80;6
0.071;1.58;0.29;0.007;0.006;2;28;5;84;406;0.03;0.03;0.005;5;0.03;5;-70;8
0.071;1.58;0.29;0.007;0.006;2;28;5;84;406;0.03;0.03;0.005;5;0.03;5;-60;19
0.071;1.58;0.29;0.007;0.006;2;28;5;84;406;0.03;0.03;0.005;5;0.03;5;-50;36
0.071;1.58;0.29;0.007;0.006;2;28;5;84;406;0.03;0.03;0.005;5;0.03;5;-40;51
0.071;1.58;0.29;0.007;0.006;2;28;5;84;406;0.03;0.03;0.005;5;0.03;5;-30;70
0.071;1.58;0.29;0.007;0.006;2;28;5;84;406;0.03;0.03;0.005;5;0.03;5;-20;88
0.071;1.58;0.29;0.007;0.006;2;28;5;84;406;0.03;0.03;0.005;5;0.03;5;-10;108
0.071;1.58;0.29;0.007;0.006;2;28;5;84;406;0.03;0.03;0.005;5;0.03;5;0;126
0.071;1.58;0.29;0.007;0.006;2;28;5;84;406;0.03;0.03;0.005;5;0.03;5;10;144
0.071;1.58;0.29;0.007;0.006;2;28;5;84;406;0.03;0.03;0.005;5;0.03;5;20;158
0.071;1.58;0.29;0.007;0.006;2;28;5;84;406;0.03;0.03;0.005;5;0.03;5;30;171
0.071;1.58;0.29;0.007;0.006;2;28;5;84;406;0.03;0.03;0.005;5;0.03;5;40;178
0.066;1.48;0.33;0.008;0.007;5;64;5;74;523;0.03;0.03;0.005;5;0.03;5;-120;4
0.066;1.48;0.33;0.008;0.007;5;64;5;74;523;0.03;0.03;0.005;5;0.03;5;-110;5
0.066;1.48;0.33;0.008;0.007;5;64;5;74;523;0.03;0.03;0.005;5;0.03;5;-100;6
0.066;1.48;0.33;0.008;0.007;5;64;5;74;523;0.03;0.03;0.005;5;0.03;5;-90;6
0.066;1.48;0.33;0.008;0.007;5;64;5;74;523;0.03;0.03;0.005;5;0.03;5;-80;10
0.066;1.48;0.33;0.008;0.007;5;64;5;74;523;0.03;0.03;0.005;5;0.03;5;-70;18
0.066;1.48;0.33;0.008;0.007;5;64;5;74;523;0.03;0.03;0.005;5;0.03;5;-60;34
0.066;1.48;0.33;0.008;0.007;5;64;5;74;523;0.03;0.03;0.005;5;0.03;5;-50;52
0.066;1.48;0.33;0.008;0.007;5;64;5;74;523;0.03;0.03;0.005;5;0.03;5;-40;70
0.066;1.48;0.33;0.008;0.007;5;64;5;74;523;0.03;0.03;0.005;5;0.03;5;-30;87
0.066;1.48;0.33;0.008;0.007;5;64;5;74;523;0.03;0.03;0.005;5;0.03;5;-20;102
0.066;1.48;0.33;0.008;0.007;5;64;5;74;523;0.03;0.03;0.005;5;0.03;5;-10;117
0.066;1.48;0.33;0.008;0.007;5;64;5;74;523;0.03;0.03;0.005;5;0.03;5;0;130
0.066;1.48;0.33;0.008;0.007;5;64;5;74;523;0.03;0.03;0.005;5;0.03;5;10;142
0.066;1.48;0.33;0.008;0.007;5;64;5;74;523;0.03;0.03;0.005;5;0.03;5;20;155
0.066;1.48;0.33;0.008;0.007;5;64;5;74;523;0.03;0.03;0.005;5;0.03;5;30;166
0.066;1.48;0.33;0.008;0.007;5;64;5;74;523;0.03;0.03;0.005;5;0.03;5;40;176
0.066;1.48;0.37;0.008;0.008;5;109;5;63;493;0.03;0.03;0.005;5;0.03;5;-120;2
0.066;1.48;0.37;0.008;0.008;5;109;5;63;493;0.03;0.03;0.005;5;0.03;5;-110;2
0.066;1.48;0.37;0.008;0.008;5;109;5;63;493;0.03;0.03;0.005;5;0.03;5;-100;3
0.066;1.48;0.37;0.008;0.008;5;109;5;63;493;0.03;0.03;0.005;5;0.03;5;-90;8
0.066;1.48;0.37;0.008;0.008;5;109;5;63;493;0.03;0.03;0.005;5;0.03;5;-80;21
0.066;1.48;0.37;0.008;0.008;5;109;5;63;493;0.03;0.03;0.005;5;0.03;5;-70;40
0.066;1.48;0.37;0.008;0.008;5;109;5;63;493;0.03;0.03;0.005;5;0.03;5;-60;58
0.066;1.48;0.37;0.008;0.008;5;109;5;63;493;0.03;0.03;0.005;5;0.03;5;-50;77
0.066;1.48;0.37;0.008;0.008;5;109;5;63;493;0.03;0.03;0.005;5;0.03;5;-40;96
0.066;1.48;0.37;0.008;0.008;5;109;5;63;493;0.03;0.03;0.005;5;0.03;5;-30;112
0.066;1.48;0.37;0.008;0.008;5;109;5;63;493;0.03;0.03;0.005;5;0.03;5;-20;130
0.066;1.48;0.37;0.008;0.008;5;109;5;63;493;0.03;0.03;0.005;5;0.03;5;-10;148
0.066;1.48;0.37;0.008;0.008;5;109;5;63;493;0.03;0.03;0.005;5;0.03;5;0;165
0.066;1.48;0.37;0.008;0.008;5;109;5;63;493;0.03;0.03;0.005;5;0.03;5;10;178
0.066;1.48;0.37;0.008;0.008;5;109;5;63;493;0.03;0.03;0.005;5;0.03;5;20;187
0.066;1.48;0.37;0.008;0.008;5;109;5;63;493;0.03;0.03;0.005;5;0.03;5;30;196
0.066;1.48;0.37;0.008;0.008;5;109;5;63;493;0.03;0.03;0.005;5;0.03;5;40;202
0.068;1.53;0.39;0.008;0.007;5;146;5;83;489;0.03;0.03;0.005;5;0.03;5;-120;2
0.068;1.53;0.39;0.008;0.007;5;146;5;83;489;0.03;0.03;0.005;5;0.03;5;-110;6
0.068;1.53;0.39;0.008;0.007;5;146;5;83;489;0.03;0.03;0.005;5;0.03;5;-100;16
0.068;1.53;0.39;0.008;0.007;5;146;5;83;489;0.03;0.03;0.005;5;0.03;5;-90;32
0.068;1.53;0.39;0.008;0.007;5;146;5;83;489;0.03;0.03;0.005;5;0.03;5;-80;51
0.068;1.53;0.39;0.008;0.007;5;146;5;83;489;0.03;0.03;0.005;5;0.03;5;-70;70
0.068;1.53;0.39;0.008;0.007;5;146;5;83;489;0.03;0.03;0.005;5;0.03;5;-60;86
0.068;1.53;0.39;0.008;0.007;5;146;5;83;489;0.03;0.03;0.005;5;0.03;5;-50;100
0.068;1.53;0.39;0.008;0.007;5;146;5;83;489;0.03;0.03;0.005;5;0.03;5;-40;118
0.068;1.53;0.39;0.008;0.007;5;146;5;83;489;0.03;0.03;0.005;5;0.03;5;-30;137
0.068;1.53;0.39;0.008;0.007;5;146;5;83;489;0.03;0.03;0.005;5;0.03;5;-20;149
0.068;1.53;0.39;0.008;0.007;5;146;5;83;489;0.03;0.03;0.005;5;0.03;5;-10;154
0.068;1.53;0.39;0.008;0.007;5;146;5;83;489;0.03;0.03;0.005;5;0.03;5;0;156
0.068;1.53;0.39;0.008;0.007;5;146;5;83;489;0.03;0.03;0.005;5;0.03;5;10;156
0.068;1.53;0.39;0.008;0.007;5;146;5;83;489;0.03;0.03;0.005;5;0.03;5;20;156
0.068;1.53;0.39;0.008;0.007;5;146;5;83;489;0.03;0.03;0.005;5;0.03;5;30;156
0.068;1.53;0.39;0.008;0.007;5;146;5;83;489;0.03;0.03;0.005;5;0.03;5;40;156
0.064;1.49;0.4;0.007;0.005;5;195;5;85;503;0.03;0.03;0.005;5;0.03;5;-120;3
0.064;1.49;0.4;0.007;0.005;5;195;5;85;503;0.03;0.03;0.005;5;0.03;5;-110;6
0.064;1.49;0.4;0.007;0.005;5;195;5;85;503;0.03;0.03;0.005;5;0.03;5;-100;10
0.064;1.49;0.4;0.007;0.005;5;195;5;85;503;0.03;0.03;0.005;5;0.03;5;-90;16
0.064;1.49;0.4;0.007;0.005;5;195;5;85;503;0.03;0.03;0.005;5;0.03;5;-80;24
0.064;1.49;0.4;0.007;0.005;5;195;5;85;503;0.03;0.03;0.005;5;0.03;5;-70;34
0.064;1.49;0.4;0.007;0.005;5;195;5;85;503;0.03;0.03;0.005;5;0.03;5;-60;51
0.064;1.49;0.4;0.007;0.005;5;195;5;85;503;0.03;0.03;0.005;5;0.03;5;-50;70
0.064;1.49;0.4;0.007;0.005;5;195;5;85;503;0.03;0.03;0.005;5;0.03;5;-40;88
0.064;1.49;0.4;0.007;0.005;5;195;5;85;503;0.03;0.03;0.005;5;0.03;5;-30;107
0.064;1.49;0.4;0.007;0.005;5;195;5;85;503;0.03;0.03;0.005;5;0.03;5;-20;125
0.064;1.49;0.4;0.007;0.005;5;195;5;85;503;0.03;0.03;0.005;5;0.03;5;-10;141
0.064;1.49;0.4;0.007;0.005;5;195;5;85;503;0.03;0.03;0.005;5;0.03;5;0;155
0.064;1.49;0.4;0.007;0.005;5;195;5;85;503;0.03;0.03;0.005;5;0.03;5;10;169
0.064;1.49;0.4;0.007;0.005;5;195;5;85;503;0.03;0.03;0.005;5;0.03;5;20;175
0.064;1.49;0.4;0.007;0.005;5;195;5;85;503;0.03;0.03;0.005;5;0.03;5;30;179
0.064;1.49;0.4;0.007;0.005;5;195;5;85;503;0.03;0.03;0.005;5;0.03;5;40;181
0.074;1.46;0.28;0.008;0.008;35;3;5;79;443;0.03;0.03;0.005;5;0.03;5;-120;3
0.074;1.46;0.28;0.008;0.008;35;3;5;79;443;0.03;0.03;0.005;5;0.03;5;-110;5
0.074;1.46;0.28;0.008;0.008;35;3;5;79;443;0.03;0.03;0.005;5;0.03;5;-100;10
0.074;1.46;0.28;0.008;0.008;35;3;5;79;443;0.03;0.03;0.005;5;0.03;5;-90;24
0.074;1.46;0.28;0.008;0.008;35;3;5;79;443;0.03;0.03;0.005;5;0.03;5;-80;56
0.074;1.46;0.28;0.008;0.008;35;3;5;79;443;0.03;0.03;0.005;5;0.03;5;-70;91
0.074;1.46;0.28;0.008;0.008;35;3;5;79;443;0.03;0.03;0.005;5;0.03;5;-60;122
0.074;1.46;0.28;0.008;0.008;35;3;5;79;443;0.03;0.03;0.005;5;0.03;5;-50;146
0.074;1.46;0.28;0.008;0.008;35;3;5;79;443;0.03;0.03;0.005;5;0.03;5;-40;162
0.074;1.46;0.28;0.008;0.008;35;3;5;79;443;0.03;0.03;0.005;5;0.03;5;-30;174
0.074;1.46;0.28;0.008;0.008;35;3;5;79;443;0.03;0.03;0.005;5;0.03;5;-20;184
0.074;1.46;0.28;0.008;0.008;35;3;5;79;443;0.03;0.03;0.005;5;0.03;5;-10;191
0.074;1.46;0.28;0.008;0.008;35;3;5;79;443;0.03;0.03;0.005;5;0.03;5;0;196
0.074;1.46;0.28;0.008;0.008;35;3;5;79;443;0.03;0.03;0.005;5;0.03;5;10;200
0.074;1.46;0.28;0.008;0.008;35;3;5;79;443;0.03;0.03;0.005;5;0.03;5;20;202
0.074;1.46;0.28;0.008;0.008;35;3;5;79;443;0.03;0.03;0.005;5;0.03;5;30;202
0.074;1.46;0.28;0.008;0.008;35;3;5;79;443;0.03;0.03;0.005;5;0.03;5;40;202
0.068;1.51;0.34;0.007;0.008;33;33;5;70;470;0.03;0.03;0.005;5;0.03;5;-120;7
0.068;1.51;0.34;0.007;0.008;33;33;5;70;470;0.03;0.03;0.005;5;0.03;5;-110;10
0.068;1.51;0.34;0.007;0.008;33;33;5;70;470;0.03;0.03;0.005;5;0.03;5;-100;18
0.068;1.51;0.34;0.007;0.008;33;33;5;70;470;0.03;0.03;0.005;5;0.03;5;-90;36
0.068;1.51;0.34;0.007;0.008;33;33;5;70;470;0.03;0.03;0.005;5;0.03;5;-80;57
0.068;1.51;0.34;0.007;0.008;33;33;5;70;470;0.03;0.03;0.005;5;0.03;5;-70;78
0.068;1.51;0.34;0.007;0.008;33;33;5;70;470;0.03;0.03;0.005;5;0.03;5;-60;99
0.068;1.51;0.34;0.007;0.008;33;33;5;70;470;0.03;0.03;0.005;5;0.03;5;-50;119
0.068;1.51;0.34;0.007;0.008;33;33;5;70;470;0.03;0.03;0.005;5;0.03;5;-40;137
0.068;1.51;0.34;0.007;0.008;33;33;5;70;470;0.03;0.03;0.005;5;0.03;5;-30;154
0.068;1.51;0.34;0.007;0.008;33;33;5;70;470;0.03;0.03;0.005;5;0.03;5;-20;165
0.068;1.51;0.34;0.007;0.008;33;33;5;70;470;0.03;0.03;0.005;5;0.03;5;-10;186
0.068;1.51;0.34;0.007;0.008;33;33;5;70;470;0.03;0.03;0.005;5;0.03;5;0;192
0.068;1.51;0.34;0.007;0.008;33;33;5;70;470;0.03;0.03;0.005;5;0.03;5;10;194
0.068;1.51;0.34;0.007;0.008;33;33;5;70;470;0.03;0.03;0.005;5;0.03;5;20;194
0.068;1.51;0.34;0.007;0.008;33;33;5;70;470;0.03;0.03;0.005;5;0.03;5;30;194
0.068;1.51;0.34;0.007;0.008;33;33;5;70;470;0.03;0.03;0.005;5;0.03;5;40;194
0.065;1.48;0.35;0.007;0.007;34;70;5;74;466;0.03;0.03;0.005;5;0.03;5;-120;5
0.065;1.48;0.35;0.007;0.007;34;70;5;74;466;0.03;0.03;0.005;5;0.03;5;-110;8
0.065;1.48;0.35;0.007;0.007;34;70;5;74;466;0.03;0.03;0.005;5;0.03;5;-100;14
0.065;1.48;0.35;0.007;0.007;34;70;5;74;466;0.03;0.03;0.005;5;0.03;5;-90;22
0.065;1.48;0.35;0.007;0.007;34;70;5;74;466;0.03;0.03;0.005;5;0.03;5;-80;33
0.065;1.48;0.35;0.007;0.007;34;70;5;74;466;0.03;0.03;0.005;5;0.03;5;-70;50
0.065;1.48;0.35;0.007;0.007;34;70;5;74;466;0.03;0.03;0.005;5;0.03;5;-60;75
0.065;1.48;0.35;0.007;0.007;34;70;5;74;466;0.03;0.03;0.005;5;0.03;5;-50;116
0.065;1.48;0.35;0.007;0.007;34;70;5;74;466;0.03;0.03;0.005;5;0.03;5;-40;142
0.065;1.48;0.35;0.007;0.007;34;70;5;74;466;0.03;0.03;0.005;5;0.03;5;-30;159
0.065;1.48;0.35;0.007;0.007;34;70;5;74;466;0.03;0.03;0.005;5;0.03;5;-20;170
0.065;1.48;0.35;0.007;0.007;34;70;5;74;466;0.03;0.03;0.005;5;0.03;5;-10;176
0.065;1.48;0.35;0.007;0.007;34;70;5;74;466;0.03;0.03;0.005;5;0.03;5;0;179
0.065;1.48;0.35;0.007;0.007;34;70;5;74;466;0.03;0.03;0.005;5;0.03;5;10;181
0.065;1.48;0.35;0.007;0.007;34;70;5;74;466;0.03;0.03;0.005;5;0.03;5;20;181
0.065;1.48;0.35;0.007;0.007;34;70;5;74;466;0.03;0.03;0.005;5;0.03;5;30;181
0.065;1.48;0.35;0.007;0.007;34;70;5;74;466;0.03;0.03;0.005;5;0.03;5;40;181
0.064;1.43;0.36;0.007;0.007;36;112;5;71;447;0.03;0.03;0.005;5;0.03;5;-120;4
0.064;1.43;0.36;0.007;0.007;36;112;5;71;447;0.03;0.03;0.005;5;0.03;5;-110;8
0.064;1.43;0.36;0.007;0.007;36;112;5;71;447;0.03;0.03;0.005;5;0.03;5;-100;16
0.064;1.43;0.36;0.007;0.007;36;112;5;71;447;0.03;0.03;0.005;5;0.03;5;-90;35
0.064;1.43;0.36;0.007;0.007;36;112;5;71;447;0.03;0.03;0.005;5;0.03;5;-80;58
0.064;1.43;0.36;0.007;0.007;36;112;5;71;447;0.03;0.03;0.005;5;0.03;5;-70;86
0.064;1.43;0.36;0.007;0.007;36;112;5;71;447;0.03;0.03;0.005;5;0.03;5;-60;114
0.064;1.43;0.36;0.007;0.007;36;112;5;71;447;0.03;0.03;0.005;5;0.03;5;-50;135
0.064;1.43;0.36;0.007;0.007;36;112;5;71;447;0.03;0.03;0.005;5;0.03;5;-40;153
0.064;1.43;0.36;0.007;0.007;36;112;5;71;447;0.03;0.03;0.005;5;0.03;5;-30;164
0.064;1.43;0.36;0.007;0.007;36;112;5;71;447;0.03;0.03;0.005;5;0.03;5;-20;174
0.064;1.43;0.36;0.007;0.007;36;112;5;71;447;0.03;0.03;0.005;5;0.03;5;-10;182
0.064;1.43;0.36;0.007;0.007;36;112;5;71;447;0.03;0.03;0.005;5;0.03;5;0;187
0.064;1.43;0.36;0.007;0.007;36;112;5;71;447;0.03;0.03;0.005;5;0.03;5;10;187
0.064;1.43;0.36;0.007;0.007;36;112;5;71;447;0.03;0.03;0.005;5;0.03;5;20;187
0.064;1.43;0.36;0.007;0.007;36;112;5;71;447;0.03;0.03;0.005;5;0.03;5;30;187
0.064;1.43;0.36;0.007;0.007;36;112;5;71;447;0.03;0.03;0.005;5;0.03;5;40;187
0.067;1.45;0.31;0.008;0.008;38;140;5;75;449;0.03;0.03;0.005;5;0.03;5;-120;3
0.067;1.45;0.31;0.008;0.008;38;140;5;75;449;0.03;0.03;0.005;5;0.03;5;-110;8
0.067;1.45;0.31;0.008;0.008;38;140;5;75;449;0.03;0.03;0.005;5;0.03;5;-100;14
0.067;1.45;0.31;0.008;0.008;38;140;5;75;449;0.03;0.03;0.005;5;0.03;5;-90;26
0.067;1.45;0.31;0.008;0.008;38;140;5;75;449;0.03;0.03;0.005;5;0.03;5;-80;42
0.067;1.45;0.31;0.008;0.008;38;140;5;75;449;0.03;0.03;0.005;5;0.03;5;-70;69
0.067;1.45;0.31;0.008;0.008;38;140;5;75;449;0.03;0.03;0.005;5;0.03;5;-60;101
0.067;1.45;0.31;0.008;0.008;38;140;5;75;449;0.03;0.03;0.005;5;0.03;5;-50;131
0.067;1.45;0.31;0.008;0.008;38;140;5;75;449;0.03;0.03;0.005;5;0.03;5;-40;155
0.067;1.45;0.31;0.008;0.008;38;140;5;75;449;0.03;0.03;0.005;5;0.03;5;-30;167
0.067;1.45;0.31;0.008;0.008;38;140;5;75;449;0.03;0.03;0.005;5;0.03;5;-20;173
0.067;1.45;0.31;0.008;0.008;38;140;5;75;449;0.03;0.03;0.005;5;0.03;5;-10;174
0.067;1.45;0.31;0.008;0.008;38;140;5;75;449;0.03;0.03;0.005;5;0.03;5;0;177
0.067;1.45;0.31;0.008;0.008;38;140;5;75;449;0.03;0.03;0.005;5;0.03;5;10;178
0.067;1.45;0.31;0.008;0.008;38;140;5;75;449;0.03;0.03;0.005;5;0.03;5;20;178
0.067;1.45;0.31;0.008;0.008;38;140;5;75;449;0.03;0.03;0.005;5;0.03;5;30;178
0.067;1.45;0.31;0.008;0.008;38;140;5;75;449;0.03;0.03;0.005;5;0.03;5;40;178
0.066;1.44;0.39;0.007;0.009;45;192;5;71;435;0.03;0.03;0.005;5;0.03;5;-120;3
0.066;1.44;0.39;0.007;0.009;45;192;5;71;435;0.03;0.03;0.005;5;0.03;5;-110;5
0.066;1.44;0.39;0.007;0.009;45;192;5;71;435;0.03;0.03;0.005;5;0.03;5;-100;7
0.066;1.44;0.39;0.007;0.009;45;192;5;71;435;0.03;0.03;0.005;5;0.03;5;-90;10
0.066;1.44;0.39;0.007;0.009;45;192;5;71;435;0.03;0.03;0.005;5;0.03;5;-80;19
0.066;1.44;0.39;0.007;0.009;45;192;5;71;435;0.03;0.03;0.005;5;0.03;5;-70;53
0.066;1.44;0.39;0.007;0.009;45;192;5;71;435;0.03;0.03;0.005;5;0.03;5;-60;76
0.066;1.44;0.39;0.007;0.009;45;192;5;71;435;0.03;0.03;0.005;5;0.03;5;-50;100
0.066;1.44;0.39;0.007;0.009;45;192;5;71;435;0.03;0.03;0.005;5;0.03;5;-40;121
0.066;1.44;0.39;0.007;0.009;45;192;5;71;435;0.03;0.03;0.005;5;0.03;5;-30;137
0.066;1.44;0.39;0.007;0.009;45;192;5;71;435;0.03;0.03;0.005;5;0.03;5;-20;150
0.066;1.44;0.39;0.007;0.009;45;192;5;71;435;0.03;0.03;0.005;5;0.03;5;-10;159
0.066;1.44;0.39;0.007;0.009;45;192;5;71;435;0.03;0.03;0.005;5;0.03;5;0;165
0.066;1.44;0.39;0.007;0.009;45;192;5;71;435;0.03;0.03;0.005;5;0.03;5;10;169
0.066;1.44;0.39;0.007;0.009;45;192;5;71;435;0.03;0.03;0.005;5;0.03;5;20;171
0.066;1.44;0.39;0.007;0.009;45;192;5;71;435;0.03;0.03;0.005;5;0.03;5;30;171
0.066;1.44;0.39;0.007;0.009;45;192;5;71;435;0.03;0.03;0.005;5;0.03;5;40;171
0.074;1.45;0.3;0.007;0.009;120;2;5;84;337;0.03;0.03;0.005;5;0.03;5;-120;7
0.074;1.45;0.3;0.007;0.009;120;2;5;84;337;0.03;0.03;0.005;5;0.03;5;-110;10
0.074;1.45;0.3;0.007;0.009;120;2;5;84;337;0.03;0.03;0.005;5;0.03;5;-100;13
0.074;1.45;0.3;0.007;0.009;120;2;5;84;337;0.03;0.03;0.005;5;0.03;5;-90;15
0.074;1.45;0.3;0.007;0.009;120;2;5;84;337;0.03;0.03;0.005;5;0.03;5;-80;18
0.074;1.45;0.3;0.007;0.009;120;2;5;84;337;0.03;0.03;0.005;5;0.03;5;-70;20
0.074;1.45;0.3;0.007;0.009;120;2;5;84;337;0.03;0.03;0.005;5;0.03;5;-60;23
