Repository: Ennuk3/NeuralNetworkDataPrep

# NeuralNetworkDataPrep
Prepares data for neural network analysis using proprietary software.

All data used in this repository was obtained from Glyn Evans.

File: Example Databases/Full Charpy Curves/Full_database_MicroAlloying.csv (part 4 of 8)
C(%);Mn(%);Si(%);S(%);P(%);Ti(ppm);B(ppm);Al(ppm);N(ppm);O(ppm);Cr(%);Ni(%);Mo(%);V(ppm);Cu(%);Nb(ppm);Temp;Charpy
0.064;1.49;0.4;0.007;0.005;5;195;5;85;503;0.03;0.03;0.005;5;0.03;5;-30;107
0.064;1.49;0.4;0.007;0.005;5;195;5;85;503;0.03;0.03;0.005;5;0.03;5;-20;125
0.064;1.49;0.4;0.007;0.005;5;195;5;85;503;0.03;0.03;0.005;5;0.03;5;-10;141
0.064;1.49;0.4;0.007;0.005;5;195;5;85;503;0.03;0.03;0.005;5;0.03;5;0;155
0.064;1.49;0.4;0.007;0.005;5;195;5;85;503;0.03;0.03;0.005;5;0.03;5;10;169
0.064;1.49;0.4;0.007;0.005;5;195;5;85;503;0.03;0.03;0.005;5;0.03;5;20;175
0.064;1.49;0.4;0.007;0.005;5;195;5;85;503;0.03;0.03;0.005;5;0.03;5;30;179
0.064;1.49;0.4;0.007;0.005;5;195;5;85;503;0.03;0.03;0.005;5;0.03;5;40;181
0.073;1.52;0.4;0.006;0.011;390;158;5;84;290;0.03;0.03;0.005;5;0.03;5;-120;3
0.073;1.52;0.4;0.006;0.011;390;158;5;84;290;0.03;0.03;0.005;5;0.03;5;-110;4
0.073;1.52;0.4;0.006;0.011;390;158;5;84;290;0.03;0.03;0.005;5;0.03;5;-100;6
0.073;1.52;0.4;0.006;0.011;390;158;5;84;290;0.03;0.03;0.005;5;0.03;5;-90;10
0.073;1.52;0.4;0.006;0.011;390;158;5;84;290;0.03;0.03;0.005;5;0.03;5;-80;28
0.073;1.52;0.4;0.006;0.011;390;158;5;84;290;0.03;0.03;0.005;5;0.03;5;-70;51
0.073;1.52;0.4;0.006;0.011;390;158;5;84;290;0.03;0.03;0.005;5;0.03;5;-60;81
0.073;1.52;0.4;0.006;0.011;390;158;5;84;290;0.03;0.03;0.005;5;0.03;5;-50;110
0.073;1.52;0.4;0.006;0.011;390;158;5;84;290;0.03;0.03;0.005;5;0.03;5;-40;136
0.073;1.52;0.4;0.006;0.011;390;158;5;84;290;0.03;0.03;0.005;5;0.03;5;-30;154
0.073;1.52;0.4;0.006;0.011;390;158;5;84;290;0.03;0.03;0.005;5;0.03;5;-20;172
0.073;1.52;0.4;0.006;0.011;390;158;5;84;290;0.03;0.03;0.005;5;0.03;5;-10;188
0.073;1.52;0.4;0.006;0.011;390;158;5;84;290;0.03;0.03;0.005;5;0.03;5;0;201
0.073;1.52;0.4;0.006;0.011;390;158;5;84;290;0.03;0.03;0.005;5;0.03;5;10;208
0.073;1.52;0.4;0.006;0.011;390;158;5;84;290;0.03;0.03;0.005;5;0.03;5;20;212
0.073;1.52;0.4;0.006;0.011;390;158;5;84;290;0.03;0.03;0.005;5;0.03;5;30;214
0.073;1.52;0.4;0.006;0.011;390;158;5;84;290;0.03;0.03;0.005;5;0.03;5;40;216
0.074;1.58;0.28;0.008;0.008;5;5;5;145;404;0.03;0.03;0.005;5;0.03;5;-120;1
0.074;1.58;0.28;0.008;0.008;5;5;5;145;404;0.03;0.03;0.005;5;0.03;5;-110;1
0.074;1.58;0.28;0.008;0.008;5;5;5;145;404;0.03;0.03;0.005;5;0.03;5;-100;2
0.074;1.58;0.28;0.008;0.008;5;5;5;145;404;0.03;0.03;0.005;5;0.03;5;-90;2
0.074;1.58;0.28;0.008;0.008;5;5;5;145;404;0.03;0.03;0.005;5;0.03;5;-80;2
0.074;1.58;0.28;0.008;0.008;5;5;5;145;404;0.03;0.03;0.005;5;0.03;5;-70;3
0.074;1.58;0.28;0.008;0.008;5;5;5;145;404;0.03;0.03;0.005;5;0.03;5;-60;4
0.074;1.58;0.28;0.008;0.008;5;5;5;145;404;0.03;0.03;0.005;5;0.03;5;-50;10
0.074;1.58;0.28;0.008;0.008;5;5;5;145;404;0.03;0.03;0.005;5;0.03;5;-40;15
0.074;1.58;0.28;0.008;0.008;5;5;5;145;404;0.03;0.03;0.005;5;0.03;5;-30;22
0.074;1.58;0.28;0.008;0.008;5;5;5;145;404;0.03;0.03;0.005;5;0.03;5;-20;32
0.074;1.58;0.28;0.008;0.008;5;5;5;145;404;0.03;0.03;0.005;5;0.03;5;-10;50
0.074;1.58;0.28;0.008;0.008;5;5;5;145;404;0.03;0.03;0.005;5;0.03;5;0;81
0.074;1.58;0.28;0.008;0.008;5;5;5;145;404;0.03;0.03;0.005;5;0.03;5;10;116
0.074;1.58;0.28;0.008;0.008;5;5;5;145;404;0.03;0.03;0.005;5;0.03;5;20;140
0.074;1.58;0.28;0.008;0.008;5;5;5;145;404;0.03;0.03;0.005;5;0.03;5;30;163
0.074;1.58;0.28;0.008;0.008;5;5;5;145;404;0.03;0.03;0.005;5;0.03;5;40;169
0.066;1.48;0.47;0.007;0.011;410;2;5;164;285;0.03;0.03;0.005;5;0.03;5;-120;2
0.066;1.48;0.47;0.007;0.011;410;2;5;164;285;0.03;0.03;0.005;5;0.03;5;-110;2
0.066;1.48;0.47;0.007;0.011;410;2;5;164;285;0.03;0.03;0.005;5;0.03;5;-100;3
0.066;1.48;0.47;0.007;0.011;410;2;5;164;285;0.03;0.03;0.005;5;0.03;5;-90;6
0.066;1.48;0.47;0.007;0.011;410;2;5;164;285;0.03;0.03;0.005;5;0.03;5;-80;14
0.066;1.48;0.47;0.007;0.011;410;2;5;164;285;0.03;0.03;0.005;5;0.03;5;-70;30
0.066;1.48;0.47;0.007;0.011;410;2;5;164;285;0.03;0.03;0.005;5;0.03;5;-60;46
0.066;1.48;0.47;0.007;0.011;410;2;5;164;285;0.03;0.03;0.005;5;0.03;5;-50;72
0.066;1.48;0.47;0.007;0.011;410;2;5;164;285;0.03;0.03;0.005;5;0.03;5;-40;118
0.066;1.48;0.47;0.007;0.011;410;2;5;164;285;0.03;0.03;0.005;5;0.03;5;-30;153
0.066;1.48;0.47;0.007;0.011;410;2;5;164;285;0.03;0.03;0.005;5;0.03;5;-20;166
0.066;1.48;0.47;0.007;0.011;410;2;5;164;285;0.03;0.03;0.005;5;0.03;5;-10;174
0.066;1.48;0.47;0.007;0.011;410;2;5;164;285;0.03;0.03;0.005;5;0.03;5;0;184
0.066;1.48;0.47;0.007;0.011;410;2;5;164;285;0.03;0.03;0.005;5;0.03;5;10;194
0.066;1.48;0.47;0.007;0.011;410;2;5;164;285;0.03;0.03;0.005;5;0.03;5;20;202
0.066;1.48;0.47;0.007;0.011;410;2;5;164;285;0.03;0.03;0.005;5;0.03;5;30;205
0.066;1.48;0.47;0.007;0.011;410;2;5;164;285;0.03;0.03;0.005;5;0.03;5;40;210
0.069;1.48;0.34;0.007;0.01;370;40;5;149;281;0.03;0.03;0.005;5;0.03;5;-120;2
0.069;1.48;0.34;0.007;0.01;370;40;5;149;281;0.03;0.03;0.005;5;0.03;5;-110;6
0.069;1.48;0.34;0.007;0.01;370;40;5;149;281;0.03;0.03;0.005;5;0.03;5;-100;9
0.069;1.48;0.34;0.007;0.01;370;40;5;149;281;0.03;0.03;0.005;5;0.03;5;-90;12
0.069;1.48;0.34;0.007;0.01;370;40;5;149;281;0.03;0.03;0.005;5;0.03;5;-80;19
0.069;1.48;0.34;0.007;0.01;370;40;5;149;281;0.03;0.03;0.005;5;0.03;5;-70;33
0.069;1.48;0.34;0.007;0.01;370;40;5;149;281;0.03;0.03;0.005;5;0.03;5;-60;59
0.069;1.48;0.34;0.007;0.01;370;40;5;149;281;0.03;0.03;0.005;5;0.03;5;-50;93
0.069;1.48;0.34;0.007;0.01;370;40;5;149;281;0.03;0.03;0.005;5;0.03;5;-40;125
0.069;1.48;0.34;0.007;0.01;370;40;5;149;281;0.03;0.03;0.005;5;0.03;5;-30;149
0.069;1.48;0.34;0.007;0.01;370;40;5;149;281;0.03;0.03;0.005;5;0.03;5;-20;159
0.069;1.48;0.34;0.007;0.01;370;40;5;149;281;0.03;0.03;0.005;5;0.03;5;-10;164
0.069;1.48;0.34;0.007;0.01;370;40;5;149;281;0.03;0.03;0.005;5;0.03;5;0;166
0.069;1.48;0.34;0.007;0.01;370;40;5;149;281;0.03;0.03;0.005;5;0.03;5;10;168
0.069;1.48;0.34;0.007;0.01;370;40;5;149;281;0.03;0.03;0.005;5;0.03;5;20;168
0.069;1.48;0.34;0.007;0.01;370;40;5;149;281;0.03;0.03;0.005;5;0.03;5;30;168
0.069;1.48;0.34;0.007;0.01;370;40;5;149;281;0.03;0.03;0.005;5;0.03;5;40;168
0.07;1.45;0.43;0.006;0.01;470;37;170;130;439;0.03;0.03;0.005;5;0.03;5;-120;2
0.07;1.45;0.43;0.006;0.01;470;37;170;130;439;0.03;0.03;0.005;5;0.03;5;-110;2
0.07;1.45;0.43;0.006;0.01;470;37;170;130;439;0.03;0.03;0.005;5;0.03;5;-100;2
0.07;1.45;0.43;0.006;0.01;470;37;170;130;439;0.03;0.03;0.005;5;0.03;5;-90;5
0.07;1.45;0.43;0.006;0.01;470;37;170;130;439;0.03;0.03;0.005;5;0.03;5;-80;7
0.07;1.45;0.43;0.006;0.01;470;37;170;130;439;0.03;0.03;0.005;5;0.03;5;-70;18
0.07;1.45;0.43;0.006;0.01;470;37;170;130;439;0.03;0.03;0.005;5;0.03;5;-60;35
0.07;1.45;0.43;0.006;0.01;470;37;170;130;439;0.03;0.03;0.005;5;0.03;5;-50;70
0.07;1.45;0.43;0.006;0.01;470;37;170;130;439;0.03;0.03;0.005;5;0.03;5;-40;112
0.07;1.45;0.43;0.006;0.01;470;37;170;130;439;0.03;0.03;0.005;5;0.03;5;-30;149
0.07;1.45;0.43;0.006;0.01;470;37;170;130;439;0.03;0.03;0.005;5;0.03;5;-20;173
0.07;1.45;0.43;0.006;0.01;470;37;170;130;439;0.03;0.03;0.005;5;0.03;5;-10;187
0.07;1.45;0.43;0.006;0.01;470;37;170;130;439;0.03;0.03;0.005;5;0.03;5;0;195
0.07;1.45;0.43;0.006;0.01;470;37;170;130;439;0.03;0.03;0.005;5;0.03;5;10;198
0.07;1.45;0.43;0.006;0.01;470;37;170;130;439;0.03;0.03;0.005;5;0.03;5;20;200
0.07;1.45;0.43;0.006;0.01;470;37;170;130;439;0.03;0.03;0.005;5;0.03;5;30;200
0.07;1.45;0.43;0.006;0.01;470;37;170;130;439;0.03;0.03;0.005;5;0.03;5;40;200
0.07;1.55;0.39;0.007;0.007;7;160;6;144;396;0.03;0.03;0.005;5;0.03;5;-120;3
0.07;1.55;0.39;0.007;0.007;7;160;6;144;396;0.03;0.03;0.005;5;0.03;5;-110;5
0.07;1.55;0.39;0.007;0.007;7;160;6;144;396;0.03;0.03;0.005;5;0.03;5;-100;6
0.07;1.55;0.39;0.007;0.007;7;160;6;144;396;0.03;0.03;0.005;5;0.03;5;-90;8
0.07;1.55;0.39;0.007;0.007;7;160;6;144;396;0.03;0.03;0.005;5;0.03;5;-80;10
0.07;1.55;0.39;0.007;0.007;7;160;6;144;396;0.03;0.03;0.005;5;0.03;5;-70;13
0.07;1.55;0.39;0.007;0.007;7;160;6;144;396;0.03;0.03;0.005;5;0.03;5;-60;20
0.07;1.55;0.39;0.007;0.007;7;160;6;144;396;0.03;0.03;0.005;5;0.03;5;-50;30
0.07;1.55;0.39;0.007;0.007;7;160;6;144;396;0.03;0.03;0.005;5;0.03;5;-40;46
0.07;1.55;0.39;0.007;0.007;7;160;6;144;396;0.03;0.03;0.005;5;0.03;5;-30;66
0.07;1.55;0.39;0.007;0.007;7;160;6;144;396;0.03;0.03;0.005;5;0.03;5;-20;93
0.07;1.55;0.39;0.007;0.007;7;160;6;144;396;0.03;0.03;0.005;5;0.03;5;-10;118
0.07;1.55;0.39;0.007;0.007;7;160;6;144;396;0.03;0.03;0.005;5;0.03;5;0;139
0.07;1.55;0.39;0.007;0.007;7;160;6;144;396;0.03;0.03;0.005;5;0.03;5;10;147
0.07;1.55;0.39;0.007;0.007;7;160;6;144;396;0.03;0.03;0.005;5;0.03;5;20;150
0.07;1.55;0.39;0.007;0.007;7;160;6;144;396;0.03;0.03;0.005;5;0.03;5;30;152
0.07;1.55;0.39;0.007;0.007;7;160;6;144;396;0.03;0.03;0.005;5;0.03;5;40;152
0.066;1.39;0.35;0.006;0.009;360;158;5;138;290;0.03;0.03;0.005;5;0.03;5;-120;2
0.066;1.39;0.35;0.006;0.009;360;158;5;138;290;0.03;0.03;0.005;5;0.03;5;-110;3
0.066;1.39;0.35;0.006;0.009;360;158;5;138;290;0.03;0.03;0.005;5;0.03;5;-100;8
0.066;1.39;0.35;0.006;0.009;360;158;5;138;290;0.03;0.03;0.005;5;0.03;5;-90;27
0.066;1.39;0.35;0.006;0.009;360;158;5;138;290;0.03;0.03;0.005;5;0.03;5;-80;53
0.066;1.39;0.35;0.006;0.009;360;158;5;138;290;0.03;0.03;0.005;5;0.03;5;-70;87
0.066;1.39;0.35;0.006;0.009;360;158;5;138;290;0.03;0.03;0.005;5;0.03;5;-60;120
0.066;1.39;0.35;0.006;0.009;360;158;5;138;290;0.03;0.03;0.005;5;0.03;5;-50;140
0.066;1.39;0.35;0.006;0.009;360;158;5;138;290;0.03;0.03;0.005;5;0.03;5;-40;154
0.066;1.39;0.35;0.006;0.009;360;158;5;138;290;0.03;0.03;0.005;5;0.03;5;-30;165
0.066;1.39;0.35;0.006;0.009;360;158;5;138;290;0.03;0.03;0.005;5;0.03;5;-20;172
0.066;1.39;0.35;0.006;0.009;360;158;5;138;290;0.03;0.03;0.005;5;0.03;5;-10;179
0.066;1.39;0.35;0.006;0.009;360;158;5;138;290;0.03;0.03;0.005;5;0.03;5;0;183
0.066;1.39;0.35;0.006;0.009;360;158;5;138;290;0.03;0.03;0.005;5;0.03;5;10;186
0.066;1.39;0.35;0.006;0.009;360;158;5;138;290;0.03;0.03;0.005;5;0.03;5;20;186
0.066;1.39;0.35;0.006;0.009;360;158;5;138;290;0.03;0.03;0.005;5;0.03;5;30;186
0.066;1.39;0.35;0.006;0.009;360;158;5;138;290;0.03;0.03;0.005;5;0.03;5;40;186
0.068;1.46;0.47;0.007;0.006;450;2;5;249;297;0.03;0.03;0.005;5;0.03;5;-120;2
0.068;1.46;0.47;0.007;0.006;450;2;5;249;297;0.03;0.03;0.005;5;0.03;5;-110;2
0.068;1.46;0.47;0.007;0.006;450;2;5;249;297;0.03;0.03;0.005;5;0.03;5;-100;3
0.068;1.46;0.47;0.007;0.006;450;2;5;249;297;0.03;0.03;0.005;5;0.03;5;-90;6
0.068;1.46;0.47;0.007;0.006;450;2;5;249;297;0.03;0.03;0.005;5;0.03;5;-80;8
0.068;1.46;0.47;0.007;0.006;450;2;5;249;297;0.03;0.03;0.005;5;0.03;5;-70;14
0.068;1.46;0.47;0.007;0.006;450;2;5;249;297;0.03;0.03;0.005;5;0.03;5;-60;26
0.068;1.46;0.47;0.007;0.006;450;2;5;249;297;0.03;0.03;0.005;5;0.03;5;-50;38
0.068;1.46;0.47;0.007;0.006;450;2;5;249;297;0.03;0.03;0.005;5;0.03;5;-40;54
0.068;1.46;0.47;0.007;0.006;450;2;5;249;297;0.03;0.03;0.005;5;0.03;5;-30;100
0.068;1.46;0.47;0.007;0.006;450;2;5;249;297;0.03;0.03;0.005;5;0.03;5;-20;130
0.068;1.46;0.47;0.007;0.006;450;2;5;249;297;0.03;0.03;0.005;5;0.03;5;-10;146
0.068;1.46;0.47;0.007;0.006;450;2;5;249;297;0.03;0.03;0.005;5;0.03;5;0;158
0.068;1.46;0.47;0.007;0.006;450;2;5;249;297;0.03;0.03;0.005;5;0.03;5;10;168
0.068;1.46;0.47;0.007;0.006;450;2;5;249;297;0.03;0.03;0.005;5;0.03;5;20;179
0.068;1.46;0.47;0.007;0.006;450;2;5;249;297;0.03;0.03;0.005;5;0.03;5;30;187
0.068;1.46;0.47;0.007;0.006;450;2;5;249;297;0.03;0.03;0.005;5;0.03;5;40;197
0.069;1.51;0.36;0.007;0.008;410;44;5;232;292;0.03;0.03;0.005;5;0.03;5;-120;13
0.069;1.51;0.36;0.007;0.008;410;44;5;232;292;0.03;0.03;0.005;5;0.03;5;-110;14
0.069;1.51;0.36;0.007;0.008;410;44;5;232;292;0.03;0.03;0.005;5;0.03;5;-100;15
0.069;1.51;0.36;0.007;0.008;410;44;5;232;292;0.03;0.03;0.005;5;0.03;5;-90;17
0.069;1.51;0.36;0.007;0.008;410;44;5;232;292;0.03;0.03;0.005;5;0.03;5;-80;18
0.069;1.51;0.36;0.007;0.008;410;44;5;232;292;0.03;0.03;0.005;5;0.03;5;-70;19
0.069;1.51;0.36;0.007;0.008;410;44;5;232;292;0.03;0.03;0.005;5;0.03;5;-60;24
0.069;1.51;0.36;0.007;0.008;410;44;5;232;292;0.03;0.03;0.005;5;0.03;5;-50;36
0.069;1.51;0.36;0.007;0.008;410;44;5;232;292;0.03;0.03;0.005;5;0.03;5;-40;54
0.069;1.51;0.36;0.007;0.008;410;44;5;232;292;0.03;0.03;0.005;5;0.03;5;-30;82
0.069;1.51;0.36;0.007;0.008;410;44;5;232;292;0.03;0.03;0.005;5;0.03;5;-20;110
0.069;1.51;0.36;0.007;0.008;410;44;5;232;292;0.03;0.03;0.005;5;0.03;5;-10;133
0.069;1.51;0.36;0.007;0.008;410;44;5;232;292;0.03;0.03;0.005;5;0.03;5;0;144
0.069;1.51;0.36;0.007;0.008;410;44;5;232;292;0.03;0.03;0.005;5;0.03;5;10;144
0.069;1.51;0.36;0.007;0.008;410;44;5;232;292;0.03;0.03;0.005;5;0.03;5;20;144
0.069;1.51;0.36;0.007;0.008;410;44;5;232;292;0.03;0.03;0.005;5;0.03;5;30;144
0.069;1.51;0.36;0.007;0.008;410;44;5;232;292;0.03;0.03;0.005;5;0.03;5;40;144
0.068;1.45;0.5;0.006;0.011;470;45;180;230;440;0.03;0.03;0.005;5;0.03;5;-120;2
0.068;1.45;0.5;0.006;0.011;470;45;180;230;440;0.03;0.03;0.005;5;0.03;5;-110;2
0.068;1.45;0.5;0.006;0.011;470;45;180;230;440;0.03;0.03;0.005;5;0.03;5;-100;2
0.068;1.45;0.5;0.006;0.011;470;45;180;230;440;0.03;0.03;0.005;5;0.03;5;-90;2
0.068;1.45;0.5;0.006;0.011;470;45;180;230;440;0.03;0.03;0.005;5;0.03;5;-80;2
0.068;1.45;0.5;0.006;0.011;470;45;180;230;440;0.03;0.03;0.005;5;0.03;5;-70;2
0.068;1.45;0.5;0.006;0.011;470;45;180;230;440;0.03;0.03;0.005;5;0.03;5;-60;3
0.068;1.45;0.5;0.006;0.011;470;45;180;230;440;0.03;0.03;0.005;5;0.03;5;-50;7
0.068;1.45;0.5;0.006;0.011;470;45;180;230;440;0.03;0.03;0.005;5;0.03;5;-40;11
0.068;1.45;0.5;0.006;0.011;470;45;180;230;440;0.03;0.03;0.005;5;0.03;5;-30;18
0.068;1.45;0.5;0.006;0.011;470;45;180;230;440;0.03;0.03;0.005;5;0.03;5;-20;27
0.068;1.45;0.5;0.006;0.011;470;45;180;230;440;0.03;0.03;0.005;5;0.03;5;-10;38
0.068;1.45;0.5;0.006;0.011;470;45;180;230;440;0.03;0.03;0.005;5;0.03;5;0;59
0.068;1.45;0.5;0.006;0.011;470;45;180;230;440;0.03;0.03;0.005;5;0.03;5;10;86
0.068;1.45;0.5;0.006;0.011;470;45;180;230;440;0.03;0.03;0.005;5;0.03;5;20;121
0.068;1.45;0.5;0.006;0.011;470;45;180;230;440;0.03;0.03;0.005;5;0.03;5;30;142
0.068;1.45;0.5;0.006;0.011;470;45;180;230;440;0.03;0.03;0.005;5;0.03;5;40;154
0.064;1.43;0.36;0.008;0.008;5;160;5;233;426;0.03;0.03;0.005;5;0.03;5;-120;4
0.064;1.43;0.36;0.008;0.008;5;160;5;233;426;0.03;0.03;0.005;5;0.03;5;-110;6
0.064;1.43;0.36;0.008;0.008;5;160;5;233;426;0.03;0.03;0.005;5;0.03;5;-100;7
0.064;1.43;0.36;0.008;0.008;5;160;5;233;426;0.03;0.03;0.005;5;0.03;5;-90;9
0.064;1.43;0.36;0.008;0.008;5;160;5;233;426;0.03;0.03;0.005;5;0.03;5;-80;10
0.064;1.43;0.36;0.008;0.008;5;160;5;233;426;0.03;0.03;0.005;5;0.03;5;-70;14
0.064;1.43;0.36;0.008;0.008;5;160;5;233;426;0.03;0.03;0.005;5;0.03;5;-60;18
0.064;1.43;0.36;0.008;0.008;5;160;5;233;426;0.03;0.03;0.005;5;0.03;5;-50;23
0.064;1.43;0.36;0.008;0.008;5;160;5;233;426;0.03;0.03;0.005;5;0.03;5;-40;32
0.064;1.43;0.36;0.008;0.008;5;160;5;233;426;0.03;0.03;0.005;5;0.03;5;-30;46
0.064;1.43;0.36;0.008;0.008;5;160;5;233;426;0.03;0.03;0.005;5;0.03;5;-20;72
0.064;1.43;0.36;0.008;0.008;5;160;5;233;426;0.03;0.03;0.005;5;0.03;5;-10;106
0.064;1.43;0.36;0.008;0.008;5;160;5;233;426;0.03;0.03;0.005;5;0.03;5;0;132
0.064;1.43;0.36;0.008;0.008;5;160;5;233;426;0.03;0.03;0.005;5;0.03;5;10;141
0.064;1.43;0.36;0.008;0.008;5;160;5;233;426;0.03;0.03;0.005;5;0.03;5;20;143
0.064;1.43;0.36;0.008;0.008;5;160;5;233;426;0.03;0.03;0.005;5;0.03;5;30;144
0.064;1.43;0.36;0.008;0.008;5;160;5;233;426;0.03;0.03;0.005;5;0.03;5;40;144
0.066;1.4;0.36;0.007;0.012;390;167;5;217;297;0.03;0.03;0.005;5;0.03;5;-120;2
0.066;1.4;0.36;0.007;0.012;390;167;5;217;297;0.03;0.03;0.005;5;0.03;5;-110;2
0.066;1.4;0.36;0.007;0.012;390;167;5;217;297;0.03;0.03;0.005;5;0.03;5;-100;4
0.066;1.4;0.36;0.007;0.012;390;167;5;217;297;0.03;0.03;0.005;5;0.03;5;-90;12
0.066;1.4;0.36;0.007;0.012;390;167;5;217;297;0.03;0.03;0.005;5;0.03;5;-80;30
0.066;1.4;0.36;0.007;0.012;390;167;5;217;297;0.03;0.03;0.005;5;0.03;5;-70;49
0.066;1.4;0.36;0.007;0.012;390;167;5;217;297;0.03;0.03;0.005;5;0.03;5;-60;74
0.066;1.4;0.36;0.007;0.012;390;167;5;217;297;0.03;0.03;0.005;5;0.03;5;-50;104
0.066;1.4;0.36;0.007;0.012;390;167;5;217;297;0.03;0.03;0.005;5;0.03;5;-40;128
0.066;1.4;0.36;0.007;0.012;390;167;5;217;297;0.03;0.03;0.005;5;0.03;5;-30;143
0.066;1.4;0.36;0.007;0.012;390;167;5;217;297;0.03;0.03;0.005;5;0.03;5;-20;152
0.066;1.4;0.36;0.007;0.012;390;167;5;217;297;0.03;0.03;0.005;5;0.03;5;-10;158
0.066;1.4;0.36;0.007;0.012;390;167;5;217;297;0.03;0.03;0.005;5;0.03;5;0;160
0.066;1.4;0.36;0.007;0.012;390;167;5;217;297;0.03;0.03;0.005;5;0.03;5;10;162
0.066;1.4;0.36;0.007;0.012;390;167;5;217;297;0.03;0.03;0.005;5;0.03;5;20;162
0.066;1.4;0.36;0.007;0.012;390;167;5;217;297;0.03;0.03;0.005;5;0.03;5;30;162
0.066;1.4;0.36;0.007;0.012;390;167;5;217;297;0.03;0.03;0.005;5;0.03;5;40;162
0.069;1.42;0.6;0.006;0.012;430;35;560;235;470;0.03;0.03;0.005;5;0.03;5;-120;2
0.069;1.42;0.6;0.006;0.012;430;35;560;235;470;0.03;0.03;0.005;5;0.03;5;-110;2
0.069;1.42;0.6;0.006;0.012;430;35;560;235;470;0.03;0.03;0.005;5;0.03;5;-100;2
0.069;1.42;0.6;0.006;0.012;430;35;560;235;470;0.03;0.03;0.005;5;0.03;5;-90;2
0.069;1.42;0.6;0.006;0.012;430;35;560;235;470;0.03;0.03;0.005;5;0.03;5;-80;6
0.069;1.42;0.6;0.006;0.012;430;35;560;235;470;0.03;0.03;0.005;5;0.03;5;-70;29
0.069;1.42;0.6;0.006;0.012;430;35;560;235;470;0.03;0.03;0.005;5;0.03;5;-60;59
0.069;1.42;0.6;0.006;0.012;430;35;560;235;470;0.03;0.03;0.005;5;0.03;5;-50;88
0.069;1.42;0.6;0.006;0.012;430;35;560;235;470;0.03;0.03;0.005;5;0.03;5;-40;113
0.069;1.42;0.6;0.006;0.012;430;35;560;235;470;0.03;0.03;0.005;5;0.03;5;-30;134
0.069;1.42;0.6;0.006;0.012;430;35;560;235;470;0.03;0.03;0.005;5;0.03;5;-20;149
0.069;1.42;0.6;0.006;0.012;430;35;560;235;470;0.03;0.03;0.005;5;0.03;5;-10;158
0.069;1.42;0.6;0.006;0.012;430;35;560;235;470;0.03;0.03;0.005;5;0.03;5;0;164
0.069;1.42;0.6;0.006;0.012;430;35;560;235;470;0.03;0.03;0.005;5;0.03;5;10;168
0.069;1.42;0.6;0.006;0.012;430;35;560;235;470;0.03;0.03;0.005;5;0.03;5;20;170
0.069;1.42;0.6;0.006;0.012;430;35;560;235;470;0.03;0.03;0.005;5;0.03;5;30;170
0.069;1.42;0.6;0.006;0.012;430;35;560;235;470;0.03;0.03;0.005;5;0.03;5;40;170
0.066;1.37;0.2;0.007;0.006;50;2;5;55;436;0.03;0.03;0.005;5;0.03;5;-120;2
0.066;1.37;0.2;0.007;0.006;50;2;5;55;436;0.03;0.03;0.005;5;0.03;5;-110;2
0.066;1.37;0.2;0.007;0.006;50;2;5;55;436;0.03;0.03;0.005;5;0.03;5;-100;2
0.066;1.37;0.2;0.007;0.006;50;2;5;55;436;0.03;0.03;0.005;5;0.03;5;-90;3
0.066;1.37;0.2;0.007;0.006;50;2;5;55;436;0.03;0.03;0.005;5;0.03;5;-80;20
0.066;1.37;0.2;0.007;0.006;50;2;5;55;436;0.03;0.03;0.005;5;0.03;5;-70;64
0.066;1.37;0.2;0.007;0.006;50;2;5;55;436;0.03;0.03;0.005;5;0.03;5;-60;131
0.066;1.37;0.2;0.007;0.006;50;2;5;55;436;0.03;0.03;0.005;5;0.03;5;-50;168
0.066;1.37;0.2;0.007;0.006;50;2;5;55;436;0.03;0.03;0.005;5;0.03;5;-40;192
0.066;1.37;0.2;0.007;0.006;50;2;5;55;436;0.03;0.03;0.005;5;0.03;5;-30;206
0.066;1.37;0.2;0.007;0.006;50;2;5;55;436;0.03;0.03;0.005;5;0.03;5;-20;217
0.066;1.37;0.2;0.007;0.006;50;2;5;55;436;0.03;0.03;0.005;5;0.03;5;-10;222
0.066;1.37;0.2;0.007;0.006;50;2;5;55;436;0.03;0.03;0.005;5;0.03;5;0;225
0.066;1.37;0.2;0.007;0.006;50;2;5;55;436;0.03;0.03;0.005;5;0.03;5;10;226
0.066;1.37;0.2;0.007;0.006;50;2;5;55;436;0.03;0.03;0.005;5;0.03;5;20;227
0.066;1.37;0.2;0.007;0.006;50;2;5;55;436;0.03;0.03;0.005;5;0.03;5;30;227
0.066;1.37;0.2;0.007;0.006;50;2;5;55;436;0.03;0.03;0.005;5;0.03;5;40;227
0.066;1.42;0.37;0.007;0.008;75;2;5;55;415;0.03;0.03;0.005;5;0.03;5;-120;2
0.066;1.42;0.37;0.007;0.008;75;2;5;55;415;0.03;0.03;0.005;5;0.03;5;-110;2
0.066;1.42;0.37;0.007;0.008;75;2;5;55;415;0.03;0.03;0.005;5;0.03;5;-100;3
0.066;1.42;0.37;0.007;0.008;75;2;5;55;415;0.03;0.03;0.005;5;0.03;5;-90;8
0.066;1.42;0.37;0.007;0.008;75;2;5;55;415;0.03;0.03;0.005;5;0.03;5;-80;33
0.066;1.42;0.37;0.007;0.008;75;2;5;55;415;0.03;0.03;0.005;5;0.03;5;-70;64
0.066;1.42;0.37;0.007;0.008;75;2;5;55;415;0.03;0.03;0.005;5;0.03;5;-60;111
0.066;1.42;0.37;0.007;0.008;75;2;5;55;415;0.03;0.03;0.005;5;0.03;5;-50;152
0.066;1.42;0.37;0.007;0.008;75;2;5;55;415;0.03;0.03;0.005;5;0.03;5;-40;178
0.066;1.42;0.37;0.007;0.008;75;2;5;55;415;0.03;0.03;0.005;5;0.03;5;-30;197
0.066;1.42;0.37;0.007;0.008;75;2;5;55;415;0.03;0.03;0.005;5;0.03;5;-20;210
0.066;1.42;0.37;0.007;0.008;75;2;5;55;415;0.03;0.03;0.005;5;0.03;5;-10;218
0.066;1.42;0.37;0.007;0.008;75;2;5;55;415;0.03;0.03;0.005;5;0.03;5;0;221
0.066;1.42;0.37;0.007;0.008;75;2;5;55;415;0.03;0.03;0.005;5;0.03;5;10;223
0.066;1.42;0.37;0.007;0.008;75;2;5;55;415;0.03;0.03;0.005;5;0.03;5;20;224
0.066;1.42;0.37;0.007;0.008;75;2;5;55;415;0.03;0.03;0.005;5;0.03;5;30;224
0.066;1.42;0.37;0.007;0.008;75;2;5;55;415;0.03;0.03;0.005;5;0.03;5;40;224
0.07;1.57;0.45;0.006;0.01;390;39;13;83;308;0.03;0.03;0.005;5;0.03;5;-120;8
0.07;1.57;0.45;0.006;0.01;390;39;13;83;308;0.03;0.03;0.005;5;0.03;5;-110;13
0.07;1.57;0.45;0.006;0.01;390;39;13;83;308;0.03;0.03;0.005;5;0.03;5;-100;26
0.07;1.57;0.45;0.006;0.01;390;39;13;83;308;0.03;0.03;0.005;5;0.03;5;-90;65
0.07;1.57;0.45;0.006;0.01;390;39;13;83;308;0.03;0.03;0.005;5;0.03;5;-80;106
0.07;1.57;0.45;0.006;0.01;390;39;13;83;308;0.03;0.03;0.005;5;0.03;5;-70;138
0.07;1.57;0.45;0.006;0.01;390;39;13;83;308;0.03;0.03;0.005;5;0.03;5;-60;166
0.07;1.57;0.45;0.006;0.01;390;39;13;83;308;0.03;0.03;0.005;5;0.03;5;-50;188
0.07;1.57;0.45;0.006;0.01;390;39;13;83;308;0.03;0.03;0.005;5;0.03;5;-40;201
0.07;1.57;0.45;0.006;0.01;390;39;13;83;308;0.03;0.03;0.005;5;0.03;5;-30;206
0.07;1.57;0.45;0.006;0.01;390;39;13;83;308;0.03;0.03;0.005;5;0.03;5;-20;207
0.07;1.57;0.45;0.006;0.01;390;39;13;83;308;0.03;0.03;0.005;5;0.03;5;-10;208
0.07;1.57;0.45;0.006;0.01;390;39;13;83;308;0.03;0.03;0.005;5;0.03;5;0;208
0.07;1.57;0.45;0.006;0.01;390;39;13;83;308;0.03;0.03;0.005;5;0.03;5;10;208
0.07;1.57;0.45;0.006;0.01;390;39;13;83;308;0.03;0.03;0.005;5;0.03;5;20;208
0.07;1.57;0.45;0.006;0.01;390;39;13;83;308;0.03;0.03;0.005;5;0.03;5;30;208
0.07;1.57;0.45;0.006;0.01;390;39;13;83;308;0.03;0.03;0.005;5;0.03;5;40;208
0.07;1.53;0.44;0.007;0.01;450;48;68;82;370;0.03;0.03;0.005;5;0.03;5;-120;8
0.07;1.53;0.44;0.007;0.01;450;48;68;82;370;0.03;0.03;0.005;5;0.03;5;-110;13
0.07;1.53;0.44;0.007;0.01;450;48;68;82;370;0.03;0.03;0.005;5;0.03;5;-100;24
0.07;1.53;0.44;0.007;0.01;450;48;68;82;370;0.03;0.03;0.005;5;0.03;5;-90;62
0.07;1.53;0.44;0.007;0.01;450;48;68;82;370;0.03;0.03;0.005;5;0.03;5;-80;114
0.07;1.53;0.44;0.007;0.01;450;48;68;82;370;0.03;0.03;0.005;5;0.03;5;-70;150
0.07;1.53;0.44;0.007;0.01;450;48;68;82;370;0.03;0.03;0.005;5;0.03;5;-60;166
0.07;1.53;0.44;0.007;0.01;450;48;68;82;370;0.03;0.03;0.005;5;0.03;5;-50;178
0.07;1.53;0.44;0.007;0.01;450;48;68;82;370;0.03;0.03;0.005;5;0.03;5;-40;190
0.07;1.53;0.44;0.007;0.01;450;48;68;82;370;0.03;0.03;0.005;5;0.03;5;-30;202
0.07;1.53;0.44;0.007;0.01;450;48;68;82;370;0.03;0.03;0.005;5;0.03;5;-20;214
0.07;1.53;0.44;0.007;0.01;450;48;68;82;370;0.03;0.03;0.005;5;0.03;5;-10;226
0.07;1.53;0.44;0.007;0.01;450;48;68;82;370;0.03;0.03;0.005;5;0.03;5;0;234
0.07;1.53;0.44;0.007;0.01;450;48;68;82;370;0.03;0.03;0.005;5;0.03;5;10;238
0.07;1.53;0.44;0.007;0.01;450;48;68;82;370;0.03;0.03;0.005;5;0.03;5;20;240
0.07;1.53;0.44;0.007;0.01;450;48;68;82;370;0.03;0.03;0.005;5;0.03;5;30;240
0.07;1.53;0.44;0.007;0.01;450;48;68;82;370;0.03;0.03;0.005;5;0.03;5;40;240
0.07;1.56;0.49;0.007;0.01;420;48;160;67;438;0.03;0.03;0.005;5;0.03;5;-120;10
0.07;1.56;0.49;0.007;0.01;420;48;160;67;438;0.03;0.03;0.005;5;0.03;5;-110;14
0.07;1.56;0.49;0.007;0.01;420;48;160;67;438;0.03;0.03;0.005;5;0.03;5;-100;29
0.07;1.56;0.49;0.007;0.01;420;48;160;67;438;0.03;0.03;0.005;5;0.03;5;-90;65
0.07;1.56;0.49;0.007;0.01;420;48;160;67;438;0.03;0.03;0.005;5;0.03;5;-80;112
0.07;1.56;0.49;0.007;0.01;420;48;160;67;438;0.03;0.03;0.005;5;0.03;5;-70;146
0.07;1.56;0.49;0.007;0.01;420;48;160;67;438;0.03;0.03;0.005;5;0.03;5;-60;166
0.07;1.56;0.49;0.007;0.01;420;48;160;67;438;0.03;0.03;0.005;5;0.03;5;-50;178
0.07;1.56;0.49;0.007;0.01;420;48;160;67;438;0.03;0.03;0.005;5;0.03;5;-40;190
0.07;1.56;0.49;0.007;0.01;420;48;160;67;438;0.03;0.03;0.005;5;0.03;5;-30;202
0.07;1.56;0.49;0.007;0.01;420;48;160;67;438;0.03;0.03;0.005;5;0.03;5;-20;214
0.07;1.56;0.49;0.007;0.01;420;48;160;67;438;0.03;0.03;0.005;5;0.03;5;-10;226
0.07;1.56;0.49;0.007;0.01;420;48;160;67;438;0.03;0.03;0.005;5;0.03;5;0;237
0.07;1.56;0.49;0.007;0.01;420;48;160;67;438;0.03;0.03;0.005;5;0.03;5;10;240
0.07;1.56;0.49;0.007;0.01;420;48;160;67;438;0.03;0.03;0.005;5;0.03;5;20;240
0.07;1.56;0.49;0.007;0.01;420;48;160;67;438;0.03;0.03;0.005;5;0.03;5;30;240
0.07;1.56;0.49;0.007;0.01;420;48;160;67;438;0.03;0.03;0.005;5;0.03;5;40;240
0.07;1.51;0.57;0.007;0.012;460;51;310;60;482;0.03;0.03;0.005;5;0.03;5;-120;14
0.07;1.51;0.57;0.007;0.012;460;51;310;60;482;0.03;0.03;0.005;5;0.03;5;-110;16
0.07;1.51;0.57;0.007;0.012;460;51;310;60;482;0.03;0.03;0.005;5;0.03;5;-100;19
0.07;1.51;0.57;0.007;0.012;460;51;310;60;482;0.03;0.03;0.005;5;0.03;5;-90;26
0.07;1.51;0.57;0.007;0.012;460;51;310;60;482;0.03;0.03;0.005;5;0.03;5;-80;34
0.07;1.51;0.57;0.007;0.012;460;51;310;60;482;0.03;0.03;0.005;5;0.03;5;-70;46
0.07;1.51;0.57;0.007;0.012;460;51;310;60;482;0.03;0.03;0.005;5;0.03;5;-60;70
0.07;1.51;0.57;0.007;0.012;460;51;310;60;482;0.03;0.03;0.005;5;0.03;5;-50;96
0.07;1.51;0.57;0.007;0.012;460;51;310;60;482;0.03;0.03;0.005;5;0.03;5;-40;122
0.07;1.51;0.57;0.007;0.012;460;51;310;60;482;0.03;0.03;0.005;5;0.03;5;-30;148
0.07;1.51;0.57;0.007;0.012;460;51;310;60;482;0.03;0.03;0.005;5;0.03;5;-20;170
0.07;1.51;0.57;0.007;0.012;460;51;310;60;482;0.03;0.03;0.005;5;0.03;5;-10;181
0.07;1.51;0.57;0.007;0.012;460;51;310;60;482;0.03;0.03;0.005;5;0.03;5;0;184
0.07;1.51;0.57;0.007;0.012;460;51;310;60;482;0.03;0.03;0.005;5;0.03;5;10;184
0.07;1.51;0.57;0.007;0.012;460;51;310;60;482;0.03;0.03;0.005;5;0.03;5;20;184
0.07;1.51;0.57;0.007;0.012;460;51;310;60;482;0.03;0.03;0.005;5;0.03;5;30;184
0.07;1.51;0.57;0.007;0.012;460;51;310;60;482;0.03;0.03;0.005;5;0.03;5;40;184
0.07;1.53;0.6;0.006;0.01;440;54;380;53;473;0.03;0.03;0.005;5;0.03;5;-120;2
0.07;1.53;0.6;0.006;0.01;440;54;380;53;473;0.03;0.03;0.005;5;0.03;5;-110;3
0.07;1.53;0.6;0.006;0.01;440;54;380;53;473;0.03;0.03;0.005;5;0.03;5;-100;6
0.07;1.53;0.6;0.006;0.01;440;54;380;53;473;0.03;0.03;0.005;5;0.03;5;-90;9
0.07;1.53;0.6;0.006;0.01;440;54;380;53;473;0.03;0.03;0.005;5;0.03;5;-80;14
0.07;1.53;0.6;0.006;0.01;440;54;380;53;473;0.03;0.03;0.005;5;0.03;5;-70;26
0.07;1.53;0.6;0.006;0.01;440;54;380;53;473;0.03;0.03;0.005;5;0.03;5;-60;42
0.07;1.53;0.6;0.006;0.01;440;54;380;53;473;0.03;0.03;0.005;5;0.03;5;-50;62
0.07;1.53;0.6;0.006;0.01;440;54;380;53;473;0.03;0.03;0.005;5;0.03;5;-40;91
0.07;1.53;0.6;0.006;0.01;440;54;380;53;473;0.03;0.03;0.005;5;0.03;5;-30;122
0.07;1.53;0.6;0.006;0.01;440;54;380;53;473;0.03;0.03;0.005;5;0.03;5;-20;154
0.07;1.53;0.6;0.006;0.01;440;54;380;53;473;0.03;0.03;0.005;5;0.03;5;-10;182
0.07;1.53;0.6;0.006;0.01;440;54;380;53;473;0.03;0.03;0.005;5;0.03;5;0;186
0.07;1.53;0.6;0.006;0.01;440;54;380;53;473;0.03;0.03;0.005;5;0.03;5;10;188
0.07;1.53;0.6;0.006;0.01;440;54;380;53;473;0.03;0.03;0.005;5;0.03;5;20;189
0.07;1.53;0.6;0.006;0.01;440;54;380;53;473;0.03;0.03;0.005;5;0.03;5;30;189
0.07;1.53;0.6;0.006;0.01;440;54;380;53;473;0.03;0.03;0.005;5;0.03;5;40;189
0.07;1.48;0.34;0.007;0.01;370;40;5;149;281;0.03;0.03;0.005;5;0.03;5;-120;5
0.07;1.48;0.34;0.007;0.01;370;40;5;149;281;0.03;0.03;0.005;5;0.03;5;-110;6
0.07;1.48;0.34;0.007;0.01;370;40;5;149;281;0.03;0.03;0.005;5;0.03;5;-100;9
0.07;1.48;0.34;0.007;0.01;370;40;5;149;281;0.03;0.03;0.005;5;0.03;5;-90;12
0.07;1.48;0.34;0.007;0.01;370;40;5;149;281;0.03;0.03;0.005;5;0.03;5;-80;19
0.07;1.48;0.34;0.007;0.01;370;40;5;149;281;0.03;0.03;0.005;5;0.03;5;-70;33
0.07;1.48;0.34;0.007;0.01;370;40;5;149;281;0.03;0.03;0.005;5;0.03;5;-60;59
0.07;1.48;0.34;0.007;0.01;370;40;5;149;281;0.03;0.03;0.005;5;0.03;5;-50;93
0.07;1.48;0.34;0.007;0.01;370;40;5;149;281;0.03;0.03;0.005;5;0.03;5;-40;125
0.07;1.48;0.34;0.007;0.01;370;40;5;149;281;0.03;0.03;0.005;5;0.03;5;-30;149
0.07;1.48;0.34;0.007;0.01;370;40;5;149;281;0.03;0.03;0.005;5;0.03;5;-20;159
0.07;1.48;0.34;0.007;0.01;370;40;5;149;281;0.03;0.03;0.005;5;0.03;5;-10;164
0.07;1.48;0.34;0.007;0.01;370;40;5;149;281;0.03;0.03;0.005;5;0.03;5;0;166
0.07;1.48;0.34;0.007;0.01;370;40;5;149;281;0.03;0.03;0.005;5;0.03;5;10;168
0.07;1.48;0.34;0.007;0.01;370;40;5;149;281;0.03;0.03;0.005;5;0.03;5;20;168
0.07;1.48;0.34;0.007;0.01;370;40;5;149;281;0.03;0.03;0.005;5;0.03;5;30;168
0.07;1.48;0.34;0.007;0.01;370;40;5;149;281;0.03;0.03;0.005;5;0.03;5;40;168
0.07;1.49;0.34;0.007;0.01;410;36;61;150;382;0.03;0.03;0.005;5;0.03;5;-120;2
0.07;1.49;0.34;0.007;0.01;410;36;61;150;382;0.03;0.03;0.005;5;0.03;5;-110;2
0.07;1.49;0.34;0.007;0.01;410;36;61;150;382;0.03;0.03;0.005;5;0.03;5;-100;2
0.07;1.49;0.34;0.007;0.01;410;36;61;150;382;0.03;0.03;0.005;5;0.03;5;-90;3
0.07;1.49;0.34;0.007;0.01;410;36;61;150;382;0.03;0.03;0.005;5;0.03;5;-80;6
0.07;1.49;0.34;0.007;0.01;410;36;61;150;382;0.03;0.03;0.005;5;0.03;5;-70;14
0.07;1.49;0.34;0.007;0.01;410;36;61;150;382;0.03;0.03;0.005;5;0.03;5;-60;49
0.07;1.49;0.34;0.007;0.01;410;36;61;150;382;0.03;0.03;0.005;5;0.03;5;-50;84
0.07;1.49;0.34;0.007;0.01;410;36;61;150;382;0.03;0.03;0.005;5;0.03;5;-40;118
0.07;1.49;0.34;0.007;0.01;410;36;61;150;382;0.03;0.03;0.005;5;0.03;5;-30;142
0.07;1.49;0.34;0.007;0.01;410;36;61;150;382;0.03;0.03;0.005;5;0.03;5;-20;155
0.07;1.49;0.34;0.007;0.01;410;36;61;150;382;0.03;0.03;0.005;5;0.03;5;-10;167
0.07;1.49;0.34;0.007;0.01;410;36;61;150;382;0.03;0.03;0.005;5;0.03;5;0;180
0.07;1.49;0.34;0.007;0.01;410;36;61;150;382;0.03;0.03;0.005;5;0.03;5;10;190
0.07;1.49;0.34;0.007;0.01;410;36;61;150;382;0.03;0.03;0.005;5;0.03;5;20;200
0.07;1.49;0.34;0.007;0.01;410;36;61;150;382;0.03;0.03;0.005;5;0.03;5;30;205
0.07;1.49;0.34;0.007;0.01;410;36;61;150;382;0.03;0.03;0.005;5;0.03;5;40;206
0.07;1.45;0.43;0.006;0.01;470;37;170;130;439;0.03;0.03;0.005;5;0.03;5;-120;2
0.07;1.45;0.43;0.006;0.01;470;37;170;130;439;0.03;0.03;0.005;5;0.03;5;-110;2
0.07;1.45;0.43;0.006;0.01;470;37;170;130;439;0.03;0.03;0.005;5;0.03;5;-100;2
0.07;1.45;0.43;0.006;0.01;470;37;170;130;439;0.03;0.03;0.005;5;0.03;5;-90;5
0.07;1.45;0.43;0.006;0.01;470;37;170;130;439;0.03;0.03;0.005;5;0.03;5;-80;7
0.07;1.45;0.43;0.006;0.01;470;37;170;130;439;0.03;0.03;0.005;5;0.03;5;-70;18
0.07;1.45;0.43;0.006;0.01;470;37;170;130;439;0.03;0.03;0.005;5;0.03;5;-60;35
0.07;1.45;0.43;0.006;0.01;470;37;170;130;439;0.03;0.03;0.005;5;0.03;5;-50;70
0.07;1.45;0.43;0.006;0.01;470;37;170;130;439;0.03;0.03;0.005;5;0.03;5;-40;112
0.07;1.45;0.43;0.006;0.01;470;37;170;130;439;0.03;0.03;0.005;5;0.03;5;-30;149
0.07;1.45;0.43;0.006;0.01;470;37;170;130;439;0.03;0.03;0.005;5;0.03;5;-20;173
0.07;1.45;0.43;0.006;0.01;470;37;170;130;439;0.03;0.03;0.005;5;0.03;5;-10;187
0.07;1.45;0.43;0.006;0.01;470;37;170;130;439;0.03;0.03;0.005;5;0.03;5;0;195
0.07;1.45;0.43;0.006;0.01;470;37;170;130;439;0.03;0.03;0.005;5;0.03;5;10;198
0.07;1.45;0.43;0.006;0.01;470;37;170;130;439;0.03;0.03;0.005;5;0.03;5;20;200
0.07;1.45;0.43;0.006;0.01;470;37;170;130;439;0.03;0.03;0.005;5;0.03;5;30;200
0.07;1.45;0.43;0.006;0.01;470;37;170;130;439;0.03;0.03;0.005;5;0.03;5;40;200
0.07;1.43;0.43;0.005;0.01;490;41;330;120;489;0.03;0.03;0.005;5;0.03;5;-120;2
0.07;1.43;0.43;0.005;0.01;490;41;330;120;489;0.03;0.03;0.005;5;0.03;5;-110;2
0.07;1.43;0.43;0.005;0.01;490;41;330;120;489;0.03;0.03;0.005;5;0.03;5;-100;3
0.07;1.43;0.43;0.005;0.01;490;41;330;120;489;0.03;0.03;0.005;5;0.03;5;-90;10
0.07;1.43;0.43;0.005;0.01;490;41;330;120;489;0.03;0.03;0.005;5;0.03;5;-80;24
0.07;1.43;0.43;0.005;0.01;490;41;330;120;489;0.03;0.03;0.005;5;0.03;5;-70;66
0.07;1.43;0.43;0.005;0.01;490;41;330;120;489;0.03;0.03;0.005;5;0.03;5;-60;99
0.07;1.43;0.43;0.005;0.01;490;41;330;120;489;0.03;0.03;0.005;5;0.03;5;-50;134
0.07;1.43;0.43;0.005;0.01;490;41;330;120;489;0.03;0.03;0.005;5;0.03;5;-40;156
0.07;1.43;0.43;0.005;0.01;490;41;330;120;489;0.03;0.03;0.005;5;0.03;5;-30;171
0.07;1.43;0.43;0.005;0.01;490;41;330;120;489;0.03;0.03;0.005;5;0.03;5;-20;184
0.07;1.43;0.43;0.005;0.01;490;41;330;120;489;0.03;0.03;0.005;5;0.03;5;-10;194
0.07;1.43;0.43;0.005;0.01;490;41;330;120;489;0.03;0.03;0.005;5;0.03;5;0;204
0.07;1.43;0.43;0.005;0.01;490;41;330;120;489;0.03;0.03;0.005;5;0.03;5;10;206
0.07;1.43;0.43;0.005;0.01;490;41;330;120;489;0.03;0.03;0.005;5;0.03;5;20;208
0.07;1.43;0.43;0.005;0.01;490;41;330;120;489;0.03;0.03;0.005;5;0.03;5;30;208
0.07;1.43;0.43;0.005;0.01;490;41;330;120;489;0.03;0.03;0.005;5;0.03;5;40;208
0.07;1.44;0.55;0.005;0.01;460;48;460;120;479;0.03;0.03;0.005;5;0.03;5;-120;2
0.07;1.44;0.55;0.005;0.01;460;48;460;120;479;0.03;0.03;0.005;5;0.03;5;-110;2
0.07;1.44;0.55;0.005;0.01;460;48;460;120;479;0.03;0.03;0.005;5;0.03;5;-100;6
0.07;1.44;0.55;0.005;0.01;460;48;460;120;479;0.03;0.03;0.005;5;0.03;5;-90;14
0.07;1.44;0.55;0.005;0.01;460;48;460;120;479;0.03;0.03;0.005;5;0.03;5;-80;28
0.07;1.44;0.55;0.005;0.01;460;48;460;120;479;0.03;0.03;0.005;5;0.03;5;-70;53
0.07;1.44;0.55;0.005;0.01;460;48;460;120;479;0.03;0.03;0.005;5;0.03;5;-60;85
0.07;1.44;0.55;0.005;0.01;460;48;460;120;479;0.03;0.03;0.005;5;0.03;5;-50;117
0.07;1.44;0.55;0.005;0.01;460;48;460;120;479;0.03;0.03;0.005;5;0.03;5;-40;142
0.07;1.44;0.55;0.005;0.01;460;48;460;120;479;0.03;0.03;0.005;5;0.03;5;-30;162
0.07;1.44;0.55;0.005;0.01;460;48;460;120;479;0.03;0.03;0.005;5;0.03;5;-20;178
0.07;1.44;0.55;0.005;0.01;460;48;460;120;479;0.03;0.03;0.005;5;0.03;5;-10;187
0.07;1.44;0.55;0.005;0.01;460;48;460;120;479;0.03;0.03;0.005;5;0.03;5;0;192
0.07;1.44;0.55;0.005;0.01;460;48;460;120;479;0.03;0.03;0.005;5;0.03;5;10;192
0.07;1.44;0.55;0.005;0.01;460;48;460;120;479;0.03;0.03;0.005;5;0.03;5;20;192
0.07;1.44;0.55;0.005;0.01;460;48;460;120;479;0.03;0.03;0.005;5;0.03;5;30;192
0.07;1.44;0.55;0.005;0.01;460;48;460;120;479;0.03;0.03;0.005;5;0.03;5;40;192
0.07;1.51;0.36;0.007;0.008;410;44;5;232;292;0.03;0.03;0.005;5;0.03;5;-120;13
0.07;1.51;0.36;0.007;0.008;410;44;5;232;292;0.03;0.03;0.005;5;0.03;5;-110;14
0.07;1.51;0.36;0.007;0.008;410;44;5;232;292;0.03;0.03;0.005;5;0.03;5;-100;15
0.07;1.51;0.36;0.007;0.008;410;44;5;232;292;0.03;0.03;0.005;5;0.03;5;-90;17
0.07;1.51;0.36;0.007;0.008;410;44;5;232;292;0.03;0.03;0.005;5;0.03;5;-80;18
0.07;1.51;0.36;0.007;0.008;410;44;5;232;292;0.03;0.03;0.005;5;0.03;5;-70;19
0.07;1.51;0.36;0.007;0.008;410;44;5;232;292;0.03;0.03;0.005;5;0.03;5;-60;24
0.07;1.51;0.36;0.007;0.008;410;44;5;232;292;0.03;0.03;0.005;5;0.03;5;-50;36
0.07;1.51;0.36;0.007;0.008;410;44;5;232;292;0.03;0.03;0.005;5;0.03;5;-40;54
0.07;1.51;0.36;0.007;0.008;410;44;5;232;292;0.03;0.03;0.005;5;0.03;5;-30;82
0.07;1.51;0.36;0.007;0.008;410;44;5;232;292;0.03;0.03;0.005;5;0.03;5;-20;110
0.07;1.51;0.36;0.007;0.008;410;44;5;232;292;0.03;0.03;0.005;5;0.03;5;-10;133
0.07;1.51;0.36;0.007;0.008;410;44;5;232;292;0.03;0.03;0.005;5;0.03;5;0;144
0.07;1.51;0.36;0.007;0.008;410;44;5;232;292;0.03;0.03;0.005;5;0.03;5;10;144
0.07;1.51;0.36;0.007;0.008;410;44;5;232;292;0.03;0.03;0.005;5;0.03;5;20;144
0.07;1.51;0.36;0.007;0.008;410;44;5;232;292;0.03;0.03;0.005;5;0.03;5;30;144
0.07;1.51;0.36;0.007;0.008;410;44;5;232;292;0.03;0.03;0.005;5;0.03;5;40;144
0.07;1.38;0.35;0.007;0.012;500;38;62;245;412;0.03;0.03;0.005;5;0.03;5;-120;2
0.07;1.38;0.35;0.007;0.012;500;38;62;245;412;0.03;0.03;0.005;5;0.03;5;-110;2
0.07;1.38;0.35;0.007;0.012;500;38;62;245;412;0.03;0.03;0.005;5;0.03;5;-100;2
0.07;1.38;0.35;0.007;0.012;500;38;62;245;412;0.03;0.03;0.005;5;0.03;5;-90;2
0.07;1.38;0.35;0.007;0.012;500;38;62;245;412;0.03;0.03;0.005;5;0.03;5;-80;2
0.07;1.38;0.35;0.007;0.012;500;38;62;245;412;0.03;0.03;0.005;5;0.03;5;-70;2
0.07;1.38;0.35;0.007;0.012;500;38;62;245;412;0.03;0.03;0.005;5;0.03;5;-60;3
0.07;1.38;0.35;0.007;0.012;500;38;62;245;412;0.03;0.03;0.005;5;0.03;5;-50;5
0.07;1.38;0.35;0.007;0.012;500;38;62;245;412;0.03;0.03;0.005;5;0.03;5;-40;12
0.07;1.38;0.35;0.007;0.012;500;38;62;245;412;0.03;0.03;0.005;5;0.03;5;-30;34
0.07;1.38;0.35;0.007;0.012;500;38;62;245;412;0.03;0.03;0.005;5;0.03;5;-20;56
0.07;1.38;0.35;0.007;0.012;500;38;62;245;412;0.03;0.03;0.005;5;0.03;5;-10;82
0.07;1.38;0.35;0.007;0.012;500;38;62;245;412;0.03;0.03;0.005;5;0.03;5;0;110
0.07;1.38;0.35;0.007;0.012;500;38;62;245;412;0.03;0.03;0.005;5;0.03;5;10;131
0.07;1.38;0.35;0.007;0.012;500;38;62;245;412;0.03;0.03;0.005;5;0.03;5;20;146
0.07;1.38;0.35;0.007;0.012;500;38;62;245;412;0.03;0.03;0.005;5;0.03;5;30;154
0.07;1.38;0.35;0.007;0.012;500;38;62;245;412;0.03;0.03;0.005;5;0.03;5;40;158
0.07;1.45;0.5;0.006;0.011;470;45;180;230;440;0.03;0.03;0.005;5;0.03;5;-120;2
0.07;1.45;0.5;0.006;0.011;470;45;180;230;440;0.03;0.03;0.005;5;0.03;5;-110;2
0.07;1.45;0.5;0.006;0.011;470;45;180;230;440;0.03;0.03;0.005;5;0.03;5;-100;2
0.07;1.45;0.5;0.006;0.011;470;45;180;230;440;0.03;0.03;0.005;5;0.03;5;-90;2
0.07;1.45;0.5;0.006;0.011;470;45;180;230;440;0.03;0.03;0.005;5;0.03;5;-80;2
0.07;1.45;0.5;0.006;0.011;470;45;180;230;440;0.03;0.03;0.005;5;0.03;5;-70;2
0.07;1.45;0.5;0.006;0.011;470;45;180;230;440;0.03;0.03;0.005;5;0.03;5;-60;3
0.07;1.45;0.5;0.006;0.011;470;45;180;230;440;0.03;0.03;0.005;5;0.03;5;-50;7
0.07;1.45;0.5;0.006;0.011;470;45;180;230;440;0.03;0.03;0.005;5;0.03;5;-40;11
0.07;1.45;0.5;0.006;0.011;470;45;180;230;440;0.03;0.03;0.005;5;0.03;5;-30;18
0.07;1.45;0.5;0.006;0.011;470;45;180;230;440;0.03;0.03;0.005;5;0.03;5;-20;27
0.07;1.45;0.5;0.006;0.011;470;45;180;230;440;0.03;0.03;0.005;5;0.03;5;-10;38
0.07;1.45;0.5;0.006;0.011;470;45;180;230;440;0.03;0.03;0.005;5;0.03;5;0;59
0.07;1.45;0.5;0.006;0.011;470;45;180;230;440;0.03;0.03;0.005;5;0.03;5;10;86
0.07;1.45;0.5;0.006;0.011;470;45;180;230;440;0.03;0.03;0.005;5;0.03;5;20;121
0.07;1.45;0.5;0.006;0.011;470;45;180;230;440;0.03;0.03;0.005;5;0.03;5;30;142
0.07;1.45;0.5;0.006;0.011;470;45;180;230;440;0.03;0.03;0.005;5;0.03;5;40;154
0.07;1.38;0.52;0.006;0.011;410;35;380;225;478;0.03;0.03;0.005;5;0.03;5;-120;2
0.07;1.38;0.52;0.006;0.011;410;35;380;225;478;0.03;0.03;0.005;5;0.03;5;-110;2
0.07;1.38;0.52;0.006;0.011;410;35;380;225;478;0.03;0.03;0.005;5;0.03;5;-100;2
0.07;1.38;0.52;0.006;0.011;410;35;380;225;478;0.03;0.03;0.005;5;0.03;5;-90;3
0.07;1.38;0.52;0.006;0.011;410;35;380;225;478;0.03;0.03;0.005;5;0.03;5;-80;5
0.07;1.38;0.52;0.006;0.011;410;35;380;225;478;0.03;0.03;0.005;5;0.03;5;-70;7
0.07;1.38;0.52;0.006;0.011;410;35;380;225;478;0.03;0.03;0.005;5;0.03;5;-60;14
0.07;1.38;0.52;0.006;0.011;410;35;380;225;478;0.03;0.03;0.005;5;0.03;5;-50;23
0.07;1.38;0.52;0.006;0.011;410;35;380;225;478;0.03;0.03;0.005;5;0.03;5;-40;36
0.07;1.38;0.52;0.006;0.011;410;35;380;225;478;0.03;0.03;0.005;5;0.03;5;-30;51
0.07;1.38;0.52;0.006;0.011;410;35;380;225;478;0.03;0.03;0.005;5;0.03;5;-20;80
0.07;1.38;0.52;0.006;0.011;410;35;380;225;478;0.03;0.03;0.005;5;0.03;5;-10;112
0.07;1.38;0.52;0.006;0.011;410;35;380;225;478;0.03;0.03;0.005;5;0.03;5;0;143
0.07;1.38;0.52;0.006;0.011;410;35;380;225;478;0.03;0.03;0.005;5;0.03;5;10;150
0.07;1.38;0.52;0.006;0.011;410;35;380;225;478;0.03;0.03;0.005;5;0.03;5;20;155
0.07;1.38;0.52;0.006;0.011;410;35;380;225;478;0.03;0.03;0.005;5;0.03;5;30;158
0.07;1.38;0.52;0.006;0.011;410;35;380;225;478;0.03;0.03;0.005;5;0.03;5;40;162
0.07;1.42;0.6;0.006;0.012;430;35;560;235;470;0.03;0.03;0.005;5;0.03;5;-120;2
0.07;1.42;0.6;0.006;0.012;430;35;560;235;470;0.03;0.03;0.005;5;0.03;5;-110;2
0.07;1.42;0.6;0.006;0.012;430;35;560;235;470;0.03;0.03;0.005;5;0.03;5;-100;2
0.07;1.42;0.6;0.006;0.012;430;35;560;235;470;0.03;0.03;0.005;5;0.03;5;-90;2
0.07;1.42;0.6;0.006;0.012;430;35;560;235;470;0.03;0.03;0.005;5;0.03;5;-80;6
0.07;1.42;0.6;0.006;0.012;430;35;560;235;470;0.03;0.03;0.005;5;0.03;5;-70;29
0.07;1.42;0.6;0.006;0.012;430;35;560;235;470;0.03;0.03;0.005;5;0.03;5;-60;59
0.07;1.42;0.6;0.006;0.012;430;35;560;235;470;0.03;0.03;0.005;5;0.03;5;-50;88
0.07;1.42;0.6;0.006;0.012;430;35;560;235;470;0.03;0.03;0.005;5;0.03;5;-40;113
0.07;1.42;0.6;0.006;0.012;430;35;560;235;470;0.03;0.03;0.005;5;0.03;5;-30;134
0.07;1.42;0.6;0.006;0.012;430;35;560;235;470;0.03;0.03;0.005;5;0.03;5;-20;149
0.07;1.42;0.6;0.006;0.012;430;35;560;235;470;0.03;0.03;0.005;5;0.03;5;-10;158
0.07;1.42;0.6;0.006;0.012;430;35;560;235;470;0.03;0.03;0.005;5;0.03;5;0;164
0.07;1.42;0.6;0.006;0.012;430;35;560;235;470;0.03;0.03;0.005;5;0.03;5;10;168
0.07;1.42;0.6;0.006;0.012;430;35;560;235;470;0.03;0.03;0.005;5;0.03;5;20;170
0.07;1.42;0.6;0.006;0.012;430;35;560;235;470;0.03;0.03;0.005;5;0.03;5;30;170
0.07;1.42;0.6;0.006;0.012;430;35;560;235;470;0.03;0.03;0.005;5;0.03;5;40;170
0.073;1.51;0.3;0.007;0.007;5;1;5;94;449;0.03;0.03;0.005;5;0.03;5;-120;2
0.073;1.51;0.3;0.007;0.007;5;1;5;94;449;0.03;0.03;0.005;5;0.03;5;-110;2
0.073;1.51;0.3;0.007;0.007;5;1;5;94;449;0.03;0.03;0.005;5;0.03;5;-100;2
0.073;1.51;0.3;0.007;0.007;5;1;5;94;449;0.03;0.03;0.005;5;0.03;5;-90;2
0.073;1.51;0.3;0.007;0.007;5;1;5;94;449;0.03;0.03;0.005;5;0.03;5;-80;3
0.073;1.51;0.3;0.007;0.007;5;1;5;94;449;0.03;0.03;0.005;5;0.03;5;-70;6
