Repository: Ennuk3/NeuralNetworkDataPrep

# NeuralNetworkDataPrep
Prepares data for neural network analysis using proprietary software.

All data used in this repository was obtained from Glyn Evans.

File: Example Databases/Full Charpy Curves/Full_database_MicroAlloying.csv (part 5 of 8)
C(%);Mn(%);Si(%);S(%);P(%);Ti(ppm);B(ppm);Al(ppm);N(ppm);O(ppm);Cr(%);Ni(%);Mo(%);V(ppm);Cu(%);Nb(ppm);Temp;Charpy
0.073;1.51;0.3;0.007;0.007;5;1;5;94;449;0.03;0.03;0.005;5;0.03;5;-60;9
0.073;1.51;0.3;0.007;0.007;5;1;5;94;449;0.03;0.03;0.005;5;0.03;5;-50;18
0.073;1.51;0.3;0.007;0.007;5;1;5;94;449;0.03;0.03;0.005;5;0.03;5;-40;30
0.073;1.51;0.3;0.007;0.007;5;1;5;94;449;0.03;0.03;0.005;5;0.03;5;-30;42
0.073;1.51;0.3;0.007;0.007;5;1;5;94;449;0.03;0.03;0.005;5;0.03;5;-20;64
0.073;1.51;0.3;0.007;0.007;5;1;5;94;449;0.03;0.03;0.005;5;0.03;5;-10;121
0.073;1.51;0.3;0.007;0.007;5;1;5;94;449;0.03;0.03;0.005;5;0.03;5;0;158
0.073;1.51;0.3;0.007;0.007;5;1;5;94;449;0.03;0.03;0.005;5;0.03;5;10;166
0.073;1.51;0.3;0.007;0.007;5;1;5;94;449;0.03;0.03;0.005;5;0.03;5;20;174
0.073;1.51;0.3;0.007;0.007;5;1;5;94;449;0.03;0.03;0.005;5;0.03;5;30;180
0.073;1.51;0.3;0.007;0.007;5;1;5;94;449;0.03;0.03;0.005;5;0.03;5;40;186
0.067;1.53;0.27;0.008;0.007;2;16;5;86;456;0.03;0.03;0.005;5;0.03;5;-120;1
0.067;1.53;0.27;0.008;0.007;2;16;5;86;456;0.03;0.03;0.005;5;0.03;5;-110;2
0.067;1.53;0.27;0.008;0.007;2;16;5;86;456;0.03;0.03;0.005;5;0.03;5;-100;2
0.067;1.53;0.27;0.008;0.007;2;16;5;86;456;0.03;0.03;0.005;5;0.03;5;-90;3
0.067;1.53;0.27;0.008;0.007;2;16;5;86;456;0.03;0.03;0.005;5;0.03;5;-80;5
0.067;1.53;0.27;0.008;0.007;2;16;5;86;456;0.03;0.03;0.005;5;0.03;5;-70;6
0.067;1.53;0.27;0.008;0.007;2;16;5;86;456;0.03;0.03;0.005;5;0.03;5;-60;13
0.067;1.53;0.27;0.008;0.007;2;16;5;86;456;0.03;0.03;0.005;5;0.03;5;-50;26
0.067;1.53;0.27;0.008;0.007;2;16;5;86;456;0.03;0.03;0.005;5;0.03;5;-40;38
0.067;1.53;0.27;0.008;0.007;2;16;5;86;456;0.03;0.03;0.005;5;0.03;5;-30;54
0.067;1.53;0.27;0.008;0.007;2;16;5;86;456;0.03;0.03;0.005;5;0.03;5;-20;74
0.067;1.53;0.27;0.008;0.007;2;16;5;86;456;0.03;0.03;0.005;5;0.03;5;-10;103
0.067;1.53;0.27;0.008;0.007;2;16;5;86;456;0.03;0.03;0.005;5;0.03;5;0;126
0.067;1.53;0.27;0.008;0.007;2;16;5;86;456;0.03;0.03;0.005;5;0.03;5;10;142
0.067;1.53;0.27;0.008;0.007;2;16;5;86;456;0.03;0.03;0.005;5;0.03;5;20;153
0.067;1.53;0.27;0.008;0.007;2;16;5;86;456;0.03;0.03;0.005;5;0.03;5;30;162
0.067;1.53;0.27;0.008;0.007;2;16;5;86;456;0.03;0.03;0.005;5;0.03;5;40;166
0.071;1.58;0.29;0.007;0.006;2;28;5;84;452;0.03;0.03;0.005;5;0.03;5;-120;2
0.071;1.58;0.29;0.007;0.006;2;28;5;84;452;0.03;0.03;0.005;5;0.03;5;-110;3
0.071;1.58;0.29;0.007;0.006;2;28;5;84;452;0.03;0.03;0.005;5;0.03;5;-100;4
0.071;1.58;0.29;0.007;0.006;2;28;5;84;452;0.03;0.03;0.005;5;0.03;5;-90;5
0.071;1.58;0.29;0.007;0.006;2;28;5;84;452;0.03;0.03;0.005;5;0.03;5;-80;6
0.071;1.58;0.29;0.007;0.006;2;28;5;84;452;0.03;0.03;0.005;5;0.03;5;-70;8
0.071;1.58;0.29;0.007;0.006;2;28;5;84;452;0.03;0.03;0.005;5;0.03;5;-60;19
0.071;1.58;0.29;0.007;0.006;2;28;5;84;452;0.03;0.03;0.005;5;0.03;5;-50;36
0.071;1.58;0.29;0.007;0.006;2;28;5;84;452;0.03;0.03;0.005;5;0.03;5;-40;51
0.071;1.58;0.29;0.007;0.006;2;28;5;84;452;0.03;0.03;0.005;5;0.03;5;-30;70
0.071;1.58;0.29;0.007;0.006;2;28;5;84;452;0.03;0.03;0.005;5;0.03;5;-20;88
0.071;1.58;0.29;0.007;0.006;2;28;5;84;452;0.03;0.03;0.005;5;0.03;5;-10;108
0.071;1.58;0.29;0.007;0.006;2;28;5;84;452;0.03;0.03;0.005;5;0.03;5;0;126
0.071;1.58;0.29;0.007;0.006;2;28;5;84;452;0.03;0.03;0.005;5;0.03;5;10;144
0.071;1.58;0.29;0.007;0.006;2;28;5;84;452;0.03;0.03;0.005;5;0.03;5;20;158
0.071;1.58;0.29;0.007;0.006;2;28;5;84;452;0.03;0.03;0.005;5;0.03;5;30;171
0.071;1.58;0.29;0.007;0.006;2;28;5;84;452;0.03;0.03;0.005;5;0.03;5;40;178
0.066;1.48;0.33;0.008;0.007;5;64;5;74;511;0.03;0.03;0.005;5;0.03;5;-120;4
0.066;1.48;0.33;0.008;0.007;5;64;5;74;511;0.03;0.03;0.005;5;0.03;5;-110;5
0.066;1.48;0.33;0.008;0.007;5;64;5;74;511;0.03;0.03;0.005;5;0.03;5;-100;6
0.066;1.48;0.33;0.008;0.007;5;64;5;74;511;0.03;0.03;0.005;5;0.03;5;-90;6
0.066;1.48;0.33;0.008;0.007;5;64;5;74;511;0.03;0.03;0.005;5;0.03;5;-80;10
0.066;1.48;0.33;0.008;0.007;5;64;5;74;511;0.03;0.03;0.005;5;0.03;5;-70;18
0.066;1.48;0.33;0.008;0.007;5;64;5;74;511;0.03;0.03;0.005;5;0.03;5;-60;34
0.066;1.48;0.33;0.008;0.007;5;64;5;74;511;0.03;0.03;0.005;5;0.03;5;-50;52
0.066;1.48;0.33;0.008;0.007;5;64;5;74;511;0.03;0.03;0.005;5;0.03;5;-40;70
0.066;1.48;0.33;0.008;0.007;5;64;5;74;511;0.03;0.03;0.005;5;0.03;5;-30;87
0.066;1.48;0.33;0.008;0.007;5;64;5;74;511;0.03;0.03;0.005;5;0.03;5;-20;102
0.066;1.48;0.33;0.008;0.007;5;64;5;74;511;0.03;0.03;0.005;5;0.03;5;-10;117
0.066;1.48;0.33;0.008;0.007;5;64;5;74;511;0.03;0.03;0.005;5;0.03;5;0;130
0.066;1.48;0.33;0.008;0.007;5;64;5;74;511;0.03;0.03;0.005;5;0.03;5;10;142
0.066;1.48;0.33;0.008;0.007;5;64;5;74;511;0.03;0.03;0.005;5;0.03;5;20;155
0.066;1.48;0.33;0.008;0.007;5;64;5;74;511;0.03;0.03;0.005;5;0.03;5;30;166
0.066;1.48;0.33;0.008;0.007;5;64;5;74;511;0.03;0.03;0.005;5;0.03;5;40;176
0.066;1.48;0.37;0.008;0.008;5;109;5;63;493;0.03;0.03;0.005;5;0.03;5;-120;2
0.066;1.48;0.37;0.008;0.008;5;109;5;63;493;0.03;0.03;0.005;5;0.03;5;-110;2
0.066;1.48;0.37;0.008;0.008;5;109;5;63;493;0.03;0.03;0.005;5;0.03;5;-100;3
0.066;1.48;0.37;0.008;0.008;5;109;5;63;493;0.03;0.03;0.005;5;0.03;5;-90;8
0.066;1.48;0.37;0.008;0.008;5;109;5;63;493;0.03;0.03;0.005;5;0.03;5;-80;21
0.066;1.48;0.37;0.008;0.008;5;109;5;63;493;0.03;0.03;0.005;5;0.03;5;-70;40
0.066;1.48;0.37;0.008;0.008;5;109;5;63;493;0.03;0.03;0.005;5;0.03;5;-60;58
0.066;1.48;0.37;0.008;0.008;5;109;5;63;493;0.03;0.03;0.005;5;0.03;5;-50;77
0.066;1.48;0.37;0.008;0.008;5;109;5;63;493;0.03;0.03;0.005;5;0.03;5;-40;96
0.066;1.48;0.37;0.008;0.008;5;109;5;63;493;0.03;0.03;0.005;5;0.03;5;-30;112
0.066;1.48;0.37;0.008;0.008;5;109;5;63;493;0.03;0.03;0.005;5;0.03;5;-20;130
0.066;1.48;0.37;0.008;0.008;5;109;5;63;493;0.03;0.03;0.005;5;0.03;5;-10;148
0.066;1.48;0.37;0.008;0.008;5;109;5;63;493;0.03;0.03;0.005;5;0.03;5;0;165
0.066;1.48;0.37;0.008;0.008;5;109;5;63;493;0.03;0.03;0.005;5;0.03;5;10;178
0.066;1.48;0.37;0.008;0.008;5;109;5;63;493;0.03;0.03;0.005;5;0.03;5;20;187
0.066;1.48;0.37;0.008;0.008;5;109;5;63;493;0.03;0.03;0.005;5;0.03;5;30;196
0.066;1.48;0.37;0.008;0.008;5;109;5;63;493;0.03;0.03;0.005;5;0.03;5;40;202
0.068;1.53;0.39;0.008;0.007;5;146;5;83;489;0.03;0.03;0.005;5;0.03;5;-120;2
0.068;1.53;0.39;0.008;0.007;5;146;5;83;489;0.03;0.03;0.005;5;0.03;5;-110;6
0.068;1.53;0.39;0.008;0.007;5;146;5;83;489;0.03;0.03;0.005;5;0.03;5;-100;16
0.068;1.53;0.39;0.008;0.007;5;146;5;83;489;0.03;0.03;0.005;5;0.03;5;-90;32
0.068;1.53;0.39;0.008;0.007;5;146;5;83;489;0.03;0.03;0.005;5;0.03;5;-80;51
0.068;1.53;0.39;0.008;0.007;5;146;5;83;489;0.03;0.03;0.005;5;0.03;5;-70;70
0.068;1.53;0.39;0.008;0.007;5;146;5;83;489;0.03;0.03;0.005;5;0.03;5;-60;86
0.068;1.53;0.39;0.008;0.007;5;146;5;83;489;0.03;0.03;0.005;5;0.03;5;-50;100
0.068;1.53;0.39;0.008;0.007;5;146;5;83;489;0.03;0.03;0.005;5;0.03;5;-40;118
0.068;1.53;0.39;0.008;0.007;5;146;5;83;489;0.03;0.03;0.005;5;0.03;5;-30;137
0.068;1.53;0.39;0.008;0.007;5;146;5;83;489;0.03;0.03;0.005;5;0.03;5;-20;149
0.068;1.53;0.39;0.008;0.007;5;146;5;83;489;0.03;0.03;0.005;5;0.03;5;-10;154
0.068;1.53;0.39;0.008;0.007;5;146;5;83;489;0.03;0.03;0.005;5;0.03;5;0;156
0.068;1.53;0.39;0.008;0.007;5;146;5;83;489;0.03;0.03;0.005;5;0.03;5;10;156
0.068;1.53;0.39;0.008;0.007;5;146;5;83;489;0.03;0.03;0.005;5;0.03;5;20;156
0.068;1.53;0.39;0.008;0.007;5;146;5;83;489;0.03;0.03;0.005;5;0.03;5;30;156
0.068;1.53;0.39;0.008;0.007;5;146;5;83;489;0.03;0.03;0.005;5;0.03;5;40;156
0.064;1.49;0.4;0.007;0.005;5;195;5;85;503;0.03;0.03;0.005;5;0.03;5;-120;3
0.064;1.49;0.4;0.007;0.005;5;195;5;85;503;0.03;0.03;0.005;5;0.03;5;-110;6
0.064;1.49;0.4;0.007;0.005;5;195;5;85;503;0.03;0.03;0.005;5;0.03;5;-100;10
0.064;1.49;0.4;0.007;0.005;5;195;5;85;503;0.03;0.03;0.005;5;0.03;5;-90;16
0.064;1.49;0.4;0.007;0.005;5;195;5;85;503;0.03;0.03;0.005;5;0.03;5;-80;24
0.064;1.49;0.4;0.007;0.005;5;195;5;85;503;0.03;0.03;0.005;5;0.03;5;-70;34
0.064;1.49;0.4;0.007;0.005;5;195;5;85;503;0.03;0.03;0.005;5;0.03;5;-60;51
0.064;1.49;0.4;0.007;0.005;5;195;5;85;503;0.03;0.03;0.005;5;0.03;5;-50;70
0.064;1.49;0.4;0.007;0.005;5;195;5;85;503;0.03;0.03;0.005;5;0.03;5;-40;88
0.064;1.49;0.4;0.007;0.005;5;195;5;85;503;0.03;0.03;0.005;5;0.03;5;-30;107
0.064;1.49;0.4;0.007;0.005;5;195;5;85;503;0.03;0.03;0.005;5;0.03;5;-20;125
0.064;1.49;0.4;0.007;0.005;5;195;5;85;503;0.03;0.03;0.005;5;0.03;5;-10;141
0.064;1.49;0.4;0.007;0.005;5;195;5;85;503;0.03;0.03;0.005;5;0.03;5;0;155
0.064;1.49;0.4;0.007;0.005;5;195;5;85;503;0.03;0.03;0.005;5;0.03;5;10;169
0.064;1.49;0.4;0.007;0.005;5;195;5;85;503;0.03;0.03;0.005;5;0.03;5;20;175
0.064;1.49;0.4;0.007;0.005;5;195;5;85;503;0.03;0.03;0.005;5;0.03;5;30;179
0.064;1.49;0.4;0.007;0.005;5;195;5;85;503;0.03;0.03;0.005;5;0.03;5;40;181
0.074;1.46;0.28;0.008;0.008;35;3;5;79;443;0.03;0.03;0.005;5;0.03;5;-120;3
0.074;1.46;0.28;0.008;0.008;35;3;5;79;443;0.03;0.03;0.005;5;0.03;5;-110;5
0.074;1.46;0.28;0.008;0.008;35;3;5;79;443;0.03;0.03;0.005;5;0.03;5;-100;10
0.074;1.46;0.28;0.008;0.008;35;3;5;79;443;0.03;0.03;0.005;5;0.03;5;-90;24
0.074;1.46;0.28;0.008;0.008;35;3;5;79;443;0.03;0.03;0.005;5;0.03;5;-80;56
0.074;1.46;0.28;0.008;0.008;35;3;5;79;443;0.03;0.03;0.005;5;0.03;5;-70;91
0.074;1.46;0.28;0.008;0.008;35;3;5;79;443;0.03;0.03;0.005;5;0.03;5;-60;122
0.074;1.46;0.28;0.008;0.008;35;3;5;79;443;0.03;0.03;0.005;5;0.03;5;-50;146
0.074;1.46;0.28;0.008;0.008;35;3;5;79;443;0.03;0.03;0.005;5;0.03;5;-40;162
0.074;1.46;0.28;0.008;0.008;35;3;5;79;443;0.03;0.03;0.005;5;0.03;5;-30;174
0.074;1.46;0.28;0.008;0.008;35;3;5;79;443;0.03;0.03;0.005;5;0.03;5;-20;184
0.074;1.46;0.28;0.008;0.008;35;3;5;79;443;0.03;0.03;0.005;5;0.03;5;-10;191
0.074;1.46;0.28;0.008;0.008;35;3;5;79;443;0.03;0.03;0.005;5;0.03;5;0;196
0.074;1.46;0.28;0.008;0.008;35;3;5;79;443;0.03;0.03;0.005;5;0.03;5;10;200
0.074;1.46;0.28;0.008;0.008;35;3;5;79;443;0.03;0.03;0.005;5;0.03;5;20;202
0.074;1.46;0.28;0.008;0.008;35;3;5;79;443;0.03;0.03;0.005;5;0.03;5;30;202
0.074;1.46;0.28;0.008;0.008;35;3;5;79;443;0.03;0.03;0.005;5;0.03;5;40;202
0.068;1.51;0.34;0.007;0.008;33;33;5;70;470;0.03;0.03;0.005;5;0.03;5;-120;7
0.068;1.51;0.34;0.007;0.008;33;33;5;70;470;0.03;0.03;0.005;5;0.03;5;-110;10
0.068;1.51;0.34;0.007;0.008;33;33;5;70;470;0.03;0.03;0.005;5;0.03;5;-100;18
0.068;1.51;0.34;0.007;0.008;33;33;5;70;470;0.03;0.03;0.005;5;0.03;5;-90;36
0.068;1.51;0.34;0.007;0.008;33;33;5;70;470;0.03;0.03;0.005;5;0.03;5;-80;57
0.068;1.51;0.34;0.007;0.008;33;33;5;70;470;0.03;0.03;0.005;5;0.03;5;-70;78
0.068;1.51;0.34;0.007;0.008;33;33;5;70;470;0.03;0.03;0.005;5;0.03;5;-60;99
0.068;1.51;0.34;0.007;0.008;33;33;5;70;470;0.03;0.03;0.005;5;0.03;5;-50;119
0.068;1.51;0.34;0.007;0.008;33;33;5;70;470;0.03;0.03;0.005;5;0.03;5;-40;137
0.068;1.51;0.34;0.007;0.008;33;33;5;70;470;0.03;0.03;0.005;5;0.03;5;-30;154
0.068;1.51;0.34;0.007;0.008;33;33;5;70;470;0.03;0.03;0.005;5;0.03;5;-20;165
0.068;1.51;0.34;0.007;0.008;33;33;5;70;470;0.03;0.03;0.005;5;0.03;5;-10;186
0.068;1.51;0.34;0.007;0.008;33;33;5;70;470;0.03;0.03;0.005;5;0.03;5;0;192
0.068;1.51;0.34;0.007;0.008;33;33;5;70;470;0.03;0.03;0.005;5;0.03;5;10;194
0.068;1.51;0.34;0.007;0.008;33;33;5;70;470;0.03;0.03;0.005;5;0.03;5;20;194
0.068;1.51;0.34;0.007;0.008;33;33;5;70;470;0.03;0.03;0.005;5;0.03;5;30;194
0.068;1.51;0.34;0.007;0.008;33;33;5;70;470;0.03;0.03;0.005;5;0.03;5;40;194
0.065;1.48;0.35;0.007;0.007;34;70;5;74;466;0.03;0.03;0.005;5;0.03;5;-120;5
0.065;1.48;0.35;0.007;0.007;34;70;5;74;466;0.03;0.03;0.005;5;0.03;5;-110;8
0.065;1.48;0.35;0.007;0.007;34;70;5;74;466;0.03;0.03;0.005;5;0.03;5;-100;14
0.065;1.48;0.35;0.007;0.007;34;70;5;74;466;0.03;0.03;0.005;5;0.03;5;-90;22
0.065;1.48;0.35;0.007;0.007;34;70;5;74;466;0.03;0.03;0.005;5;0.03;5;-80;33
0.065;1.48;0.35;0.007;0.007;34;70;5;74;466;0.03;0.03;0.005;5;0.03;5;-70;50
0.065;1.48;0.35;0.007;0.007;34;70;5;74;466;0.03;0.03;0.005;5;0.03;5;-60;75
0.065;1.48;0.35;0.007;0.007;34;70;5;74;466;0.03;0.03;0.005;5;0.03;5;-50;116
0.065;1.48;0.35;0.007;0.007;34;70;5;74;466;0.03;0.03;0.005;5;0.03;5;-40;142
0.065;1.48;0.35;0.007;0.007;34;70;5;74;466;0.03;0.03;0.005;5;0.03;5;-30;159
0.065;1.48;0.35;0.007;0.007;34;70;5;74;466;0.03;0.03;0.005;5;0.03;5;-20;170
0.065;1.48;0.35;0.007;0.007;34;70;5;74;466;0.03;0.03;0.005;5;0.03;5;-10;176
0.065;1.48;0.35;0.007;0.007;34;70;5;74;466;0.03;0.03;0.005;5;0.03;5;0;179
0.065;1.48;0.35;0.007;0.007;34;70;5;74;466;0.03;0.03;0.005;5;0.03;5;10;181
0.065;1.48;0.35;0.007;0.007;34;70;5;74;466;0.03;0.03;0.005;5;0.03;5;20;181
0.065;1.48;0.35;0.007;0.007;34;70;5;74;466;0.03;0.03;0.005;5;0.03;5;30;181
0.065;1.48;0.35;0.007;0.007;34;70;5;74;466;0.03;0.03;0.005;5;0.03;5;40;181
0.064;1.43;0.36;0.007;0.007;36;112;5;71;447;0.03;0.03;0.005;5;0.03;5;-120;4
0.064;1.43;0.36;0.007;0.007;36;112;5;71;447;0.03;0.03;0.005;5;0.03;5;-110;8
0.064;1.43;0.36;0.007;0.007;36;112;5;71;447;0.03;0.03;0.005;5;0.03;5;-100;16
0.064;1.43;0.36;0.007;0.007;36;112;5;71;447;0.03;0.03;0.005;5;0.03;5;-90;35
0.064;1.43;0.36;0.007;0.007;36;112;5;71;447;0.03;0.03;0.005;5;0.03;5;-80;58
0.064;1.43;0.36;0.007;0.007;36;112;5;71;447;0.03;0.03;0.005;5;0.03;5;-70;86
0.064;1.43;0.36;0.007;0.007;36;112;5;71;447;0.03;0.03;0.005;5;0.03;5;-60;114
0.064;1.43;0.36;0.007;0.007;36;112;5;71;447;0.03;0.03;0.005;5;0.03;5;-50;135
0.064;1.43;0.36;0.007;0.007;36;112;5;71;447;0.03;0.03;0.005;5;0.03;5;-40;153
0.064;1.43;0.36;0.007;0.007;36;112;5;71;447;0.03;0.03;0.005;5;0.03;5;-30;164
0.064;1.43;0.36;0.007;0.007;36;112;5;71;447;0.03;0.03;0.005;5;0.03;5;-20;174
0.064;1.43;0.36;0.007;0.007;36;112;5;71;447;0.03;0.03;0.005;5;0.03;5;-10;182
0.064;1.43;0.36;0.007;0.007;36;112;5;71;447;0.03;0.03;0.005;5;0.03;5;0;187
0.064;1.43;0.36;0.007;0.007;36;112;5;71;447;0.03;0.03;0.005;5;0.03;5;10;187
0.064;1.43;0.36;0.007;0.007;36;112;5;71;447;0.03;0.03;0.005;5;0.03;5;20;187
0.064;1.43;0.36;0.007;0.007;36;112;5;71;447;0.03;0.03;0.005;5;0.03;5;30;187
0.064;1.43;0.36;0.007;0.007;36;112;5;71;447;0.03;0.03;0.005;5;0.03;5;40;187
0.067;1.45;0.31;0.008;0.008;38;140;5;75;449;0.03;0.03;0.005;5;0.03;5;-120;3
0.067;1.45;0.31;0.008;0.008;38;140;5;75;449;0.03;0.03;0.005;5;0.03;5;-110;8
0.067;1.45;0.31;0.008;0.008;38;140;5;75;449;0.03;0.03;0.005;5;0.03;5;-100;14
0.067;1.45;0.31;0.008;0.008;38;140;5;75;449;0.03;0.03;0.005;5;0.03;5;-90;26
0.067;1.45;0.31;0.008;0.008;38;140;5;75;449;0.03;0.03;0.005;5;0.03;5;-80;42
0.067;1.45;0.31;0.008;0.008;38;140;5;75;449;0.03;0.03;0.005;5;0.03;5;-70;69
0.067;1.45;0.31;0.008;0.008;38;140;5;75;449;0.03;0.03;0.005;5;0.03;5;-60;101
0.067;1.45;0.31;0.008;0.008;38;140;5;75;449;0.03;0.03;0.005;5;0.03;5;-50;131
0.067;1.45;0.31;0.008;0.008;38;140;5;75;449;0.03;0.03;0.005;5;0.03;5;-40;155
0.067;1.45;0.31;0.008;0.008;38;140;5;75;449;0.03;0.03;0.005;5;0.03;5;-30;167
0.067;1.45;0.31;0.008;0.008;38;140;5;75;449;0.03;0.03;0.005;5;0.03;5;-20;173
0.067;1.45;0.31;0.008;0.008;38;140;5;75;449;0.03;0.03;0.005;5;0.03;5;-10;174
0.067;1.45;0.31;0.008;0.008;38;140;5;75;449;0.03;0.03;0.005;5;0.03;5;0;177
0.067;1.45;0.31;0.008;0.008;38;140;5;75;449;0.03;0.03;0.005;5;0.03;5;10;178
0.067;1.45;0.31;0.008;0.008;38;140;5;75;449;0.03;0.03;0.005;5;0.03;5;20;178
0.067;1.45;0.31;0.008;0.008;38;140;5;75;449;0.03;0.03;0.005;5;0.03;5;30;178
0.067;1.45;0.31;0.008;0.008;38;140;5;75;449;0.03;0.03;0.005;5;0.03;5;40;178
0.066;1.44;0.39;0.007;0.009;45;192;5;71;435;0.03;0.03;0.005;5;0.03;5;-120;3
0.066;1.44;0.39;0.007;0.009;45;192;5;71;435;0.03;0.03;0.005;5;0.03;5;-110;5
0.066;1.44;0.39;0.007;0.009;45;192;5;71;435;0.03;0.03;0.005;5;0.03;5;-100;7
0.066;1.44;0.39;0.007;0.009;45;192;5;71;435;0.03;0.03;0.005;5;0.03;5;-90;10
0.066;1.44;0.39;0.007;0.009;45;192;5;71;435;0.03;0.03;0.005;5;0.03;5;-80;19
0.066;1.44;0.39;0.007;0.009;45;192;5;71;435;0.03;0.03;0.005;5;0.03;5;-70;53
0.066;1.44;0.39;0.007;0.009;45;192;5;71;435;0.03;0.03;0.005;5;0.03;5;-60;76
0.066;1.44;0.39;0.007;0.009;45;192;5;71;435;0.03;0.03;0.005;5;0.03;5;-50;100
0.066;1.44;0.39;0.007;0.009;45;192;5;71;435;0.03;0.03;0.005;5;0.03;5;-40;121
0.066;1.44;0.39;0.007;0.009;45;192;5;71;435;0.03;0.03;0.005;5;0.03;5;-30;137
0.066;1.44;0.39;0.007;0.009;45;192;5;71;435;0.03;0.03;0.005;5;0.03;5;-20;150
0.066;1.44;0.39;0.007;0.009;45;192;5;71;435;0.03;0.03;0.005;5;0.03;5;-10;159
0.066;1.44;0.39;0.007;0.009;45;192;5;71;435;0.03;0.03;0.005;5;0.03;5;0;165
0.066;1.44;0.39;0.007;0.009;45;192;5;71;435;0.03;0.03;0.005;5;0.03;5;10;169
0.066;1.44;0.39;0.007;0.009;45;192;5;71;435;0.03;0.03;0.005;5;0.03;5;20;171
0.066;1.44;0.39;0.007;0.009;45;192;5;71;435;0.03;0.03;0.005;5;0.03;5;30;171
0.066;1.44;0.39;0.007;0.009;45;192;5;71;435;0.03;0.03;0.005;5;0.03;5;40;171
0.074;1.45;0.3;0.007;0.009;120;2;5;84;337;0.03;0.03;0.005;5;0.03;5;-120;7
0.074;1.45;0.3;0.007;0.009;120;2;5;84;337;0.03;0.03;0.005;5;0.03;5;-110;10
0.074;1.45;0.3;0.007;0.009;120;2;5;84;337;0.03;0.03;0.005;5;0.03;5;-100;13
0.074;1.45;0.3;0.007;0.009;120;2;5;84;337;0.03;0.03;0.005;5;0.03;5;-90;15
0.074;1.45;0.3;0.007;0.009;120;2;5;84;337;0.03;0.03;0.005;5;0.03;5;-80;18
0.074;1.45;0.3;0.007;0.009;120;2;5;84;337;0.03;0.03;0.005;5;0.03;5;-70;20
0.074;1.45;0.3;0.007;0.009;120;2;5;84;337;0.03;0.03;0.005;5;0.03;5;-60;23
0.074;1.45;0.3;0.007;0.009;120;2;5;84;337;0.03;0.03;0.005;5;0.03;5;-50;60
0.074;1.45;0.3;0.007;0.009;120;2;5;84;337;0.03;0.03;0.005;5;0.03;5;-40;115
0.074;1.45;0.3;0.007;0.009;120;2;5;84;337;0.03;0.03;0.005;5;0.03;5;-30;150
0.074;1.45;0.3;0.007;0.009;120;2;5;84;337;0.03;0.03;0.005;5;0.03;5;-20;161
0.074;1.45;0.3;0.007;0.009;120;2;5;84;337;0.03;0.03;0.005;5;0.03;5;-10;171
0.074;1.45;0.3;0.007;0.009;120;2;5;84;337;0.03;0.03;0.005;5;0.03;5;0;182
0.074;1.45;0.3;0.007;0.009;120;2;5;84;337;0.03;0.03;0.005;5;0.03;5;10;193
0.074;1.45;0.3;0.007;0.009;120;2;5;84;337;0.03;0.03;0.005;5;0.03;5;20;203
0.074;1.45;0.3;0.007;0.009;120;2;5;84;337;0.03;0.03;0.005;5;0.03;5;30;210
0.074;1.45;0.3;0.007;0.009;120;2;5;84;337;0.03;0.03;0.005;5;0.03;5;40;214
0.071;1.55;0.35;0.007;0.01;130;38;5;68;370;0.03;0.03;0.005;5;0.03;5;-120;2
0.071;1.55;0.35;0.007;0.01;130;38;5;68;370;0.03;0.03;0.005;5;0.03;5;-110;3
0.071;1.55;0.35;0.007;0.01;130;38;5;68;370;0.03;0.03;0.005;5;0.03;5;-100;4
0.071;1.55;0.35;0.007;0.01;130;38;5;68;370;0.03;0.03;0.005;5;0.03;5;-90;8
0.071;1.55;0.35;0.007;0.01;130;38;5;68;370;0.03;0.03;0.005;5;0.03;5;-80;22
0.071;1.55;0.35;0.007;0.01;130;38;5;68;370;0.03;0.03;0.005;5;0.03;5;-70;46
0.071;1.55;0.35;0.007;0.01;130;38;5;68;370;0.03;0.03;0.005;5;0.03;5;-60;86
0.071;1.55;0.35;0.007;0.01;130;38;5;68;370;0.03;0.03;0.005;5;0.03;5;-50;132
0.071;1.55;0.35;0.007;0.01;130;38;5;68;370;0.03;0.03;0.005;5;0.03;5;-40;159
0.071;1.55;0.35;0.007;0.01;130;38;5;68;370;0.03;0.03;0.005;5;0.03;5;-30;179
0.071;1.55;0.35;0.007;0.01;130;38;5;68;370;0.03;0.03;0.005;5;0.03;5;-20;198
0.071;1.55;0.35;0.007;0.01;130;38;5;68;370;0.03;0.03;0.005;5;0.03;5;-10;211
0.071;1.55;0.35;0.007;0.01;130;38;5;68;370;0.03;0.03;0.005;5;0.03;5;0;219
0.071;1.55;0.35;0.007;0.01;130;38;5;68;370;0.03;0.03;0.005;5;0.03;5;10;221
0.071;1.55;0.35;0.007;0.01;130;38;5;68;370;0.03;0.03;0.005;5;0.03;5;20;221
0.071;1.55;0.35;0.007;0.01;130;38;5;68;370;0.03;0.03;0.005;5;0.03;5;30;221
0.071;1.55;0.35;0.007;0.01;130;38;5;68;370;0.03;0.03;0.005;5;0.03;5;40;221
0.071;1.53;0.34;0.007;0.01;110;71;5;69;380;0.03;0.03;0.005;5;0.03;5;-120;2
0.071;1.53;0.34;0.007;0.01;110;71;5;69;380;0.03;0.03;0.005;5;0.03;5;-110;3
0.071;1.53;0.34;0.007;0.01;110;71;5;69;380;0.03;0.03;0.005;5;0.03;5;-100;5
0.071;1.53;0.34;0.007;0.01;110;71;5;69;380;0.03;0.03;0.005;5;0.03;5;-90;11
0.071;1.53;0.34;0.007;0.01;110;71;5;69;380;0.03;0.03;0.005;5;0.03;5;-80;27
0.071;1.53;0.34;0.007;0.01;110;71;5;69;380;0.03;0.03;0.005;5;0.03;5;-70;53
0.071;1.53;0.34;0.007;0.01;110;71;5;69;380;0.03;0.03;0.005;5;0.03;5;-60;88
0.071;1.53;0.34;0.007;0.01;110;71;5;69;380;0.03;0.03;0.005;5;0.03;5;-50;122
0.071;1.53;0.34;0.007;0.01;110;71;5;69;380;0.03;0.03;0.005;5;0.03;5;-40;147
0.071;1.53;0.34;0.007;0.01;110;71;5;69;380;0.03;0.03;0.005;5;0.03;5;-30;165
0.071;1.53;0.34;0.007;0.01;110;71;5;69;380;0.03;0.03;0.005;5;0.03;5;-20;179
0.071;1.53;0.34;0.007;0.01;110;71;5;69;380;0.03;0.03;0.005;5;0.03;5;-10;188
0.071;1.53;0.34;0.007;0.01;110;71;5;69;380;0.03;0.03;0.005;5;0.03;5;0;194
0.071;1.53;0.34;0.007;0.01;110;71;5;69;380;0.03;0.03;0.005;5;0.03;5;10;194
0.071;1.53;0.34;0.007;0.01;110;71;5;69;380;0.03;0.03;0.005;5;0.03;5;20;194
0.071;1.53;0.34;0.007;0.01;110;71;5;69;380;0.03;0.03;0.005;5;0.03;5;30;194
0.071;1.53;0.34;0.007;0.01;110;71;5;69;380;0.03;0.03;0.005;5;0.03;5;40;194
0.068;1.45;0.34;0.008;0.009;130;112;5;84;339;0.03;0.03;0.005;5;0.03;5;-120;4
0.068;1.45;0.34;0.008;0.009;130;112;5;84;339;0.03;0.03;0.005;5;0.03;5;-110;4
0.068;1.45;0.34;0.008;0.009;130;112;5;84;339;0.03;0.03;0.005;5;0.03;5;-100;4
0.068;1.45;0.34;0.008;0.009;130;112;5;84;339;0.03;0.03;0.005;5;0.03;5;-90;15
0.068;1.45;0.34;0.008;0.009;130;112;5;84;339;0.03;0.03;0.005;5;0.03;5;-80;50
0.068;1.45;0.34;0.008;0.009;130;112;5;84;339;0.03;0.03;0.005;5;0.03;5;-70;84
0.068;1.45;0.34;0.008;0.009;130;112;5;84;339;0.03;0.03;0.005;5;0.03;5;-60;115
0.068;1.45;0.34;0.008;0.009;130;112;5;84;339;0.03;0.03;0.005;5;0.03;5;-50;142
0.068;1.45;0.34;0.008;0.009;130;112;5;84;339;0.03;0.03;0.005;5;0.03;5;-40;168
0.068;1.45;0.34;0.008;0.009;130;112;5;84;339;0.03;0.03;0.005;5;0.03;5;-30;182
0.068;1.45;0.34;0.008;0.009;130;112;5;84;339;0.03;0.03;0.005;5;0.03;5;-20;190
0.068;1.45;0.34;0.008;0.009;130;112;5;84;339;0.03;0.03;0.005;5;0.03;5;-10;192
0.068;1.45;0.34;0.008;0.009;130;112;5;84;339;0.03;0.03;0.005;5;0.03;5;0;192
0.068;1.45;0.34;0.008;0.009;130;112;5;84;339;0.03;0.03;0.005;5;0.03;5;10;192
0.068;1.45;0.34;0.008;0.009;130;112;5;84;339;0.03;0.03;0.005;5;0.03;5;20;192
0.068;1.45;0.34;0.008;0.009;130;112;5;84;339;0.03;0.03;0.005;5;0.03;5;30;192
0.068;1.45;0.34;0.008;0.009;130;112;5;84;339;0.03;0.03;0.005;5;0.03;5;40;192
0.066;1.43;0.33;0.008;0.009;120;148;5;75;351;0.03;0.03;0.005;5;0.03;5;-120;3
0.066;1.43;0.33;0.008;0.009;120;148;5;75;351;0.03;0.03;0.005;5;0.03;5;-110;3
0.066;1.43;0.33;0.008;0.009;120;148;5;75;351;0.03;0.03;0.005;5;0.03;5;-100;3
0.066;1.43;0.33;0.008;0.009;120;148;5;75;351;0.03;0.03;0.005;5;0.03;5;-90;12
0.066;1.43;0.33;0.008;0.009;120;148;5;75;351;0.03;0.03;0.005;5;0.03;5;-80;35
0.066;1.43;0.33;0.008;0.009;120;148;5;75;351;0.03;0.03;0.005;5;0.03;5;-70;62
0.066;1.43;0.33;0.008;0.009;120;148;5;75;351;0.03;0.03;0.005;5;0.03;5;-60;100
0.066;1.43;0.33;0.008;0.009;120;148;5;75;351;0.03;0.03;0.005;5;0.03;5;-50;130
0.066;1.43;0.33;0.008;0.009;120;148;5;75;351;0.03;0.03;0.005;5;0.03;5;-40;150
0.066;1.43;0.33;0.008;0.009;120;148;5;75;351;0.03;0.03;0.005;5;0.03;5;-30;162
0.066;1.43;0.33;0.008;0.009;120;148;5;75;351;0.03;0.03;0.005;5;0.03;5;-20;172
0.066;1.43;0.33;0.008;0.009;120;148;5;75;351;0.03;0.03;0.005;5;0.03;5;-10;179
0.066;1.43;0.33;0.008;0.009;120;148;5;75;351;0.03;0.03;0.005;5;0.03;5;0;182
0.066;1.43;0.33;0.008;0.009;120;148;5;75;351;0.03;0.03;0.005;5;0.03;5;10;182
0.066;1.43;0.33;0.008;0.009;120;148;5;75;351;0.03;0.03;0.005;5;0.03;5;20;182
0.066;1.43;0.33;0.008;0.009;120;148;5;75;351;0.03;0.03;0.005;5;0.03;5;30;182
0.066;1.43;0.33;0.008;0.009;120;148;5;75;351;0.03;0.03;0.005;5;0.03;5;40;182
0.067;1.41;0.36;0.009;0.009;120;195;5;80;367;0.03;0.03;0.005;5;0.03;5;-120;2
0.067;1.41;0.36;0.009;0.009;120;195;5;80;367;0.03;0.03;0.005;5;0.03;5;-110;3
0.067;1.41;0.36;0.009;0.009;120;195;5;80;367;0.03;0.03;0.005;5;0.03;5;-100;6
0.067;1.41;0.36;0.009;0.009;120;195;5;80;367;0.03;0.03;0.005;5;0.03;5;-90;6
0.067;1.41;0.36;0.009;0.009;120;195;5;80;367;0.03;0.03;0.005;5;0.03;5;-80;8
0.067;1.41;0.36;0.009;0.009;120;195;5;80;367;0.03;0.03;0.005;5;0.03;5;-70;10
0.067;1.41;0.36;0.009;0.009;120;195;5;80;367;0.03;0.03;0.005;5;0.03;5;-60;15
0.067;1.41;0.36;0.009;0.009;120;195;5;80;367;0.03;0.03;0.005;5;0.03;5;-50;41
0.067;1.41;0.36;0.009;0.009;120;195;5;80;367;0.03;0.03;0.005;5;0.03;5;-40;100
0.067;1.41;0.36;0.009;0.009;120;195;5;80;367;0.03;0.03;0.005;5;0.03;5;-30;134
0.067;1.41;0.36;0.009;0.009;120;195;5;80;367;0.03;0.03;0.005;5;0.03;5;-20;150
0.067;1.41;0.36;0.009;0.009;120;195;5;80;367;0.03;0.03;0.005;5;0.03;5;-10;160
0.067;1.41;0.36;0.009;0.009;120;195;5;80;367;0.03;0.03;0.005;5;0.03;5;0;167
0.067;1.41;0.36;0.009;0.009;120;195;5;80;367;0.03;0.03;0.005;5;0.03;5;10;173
0.067;1.41;0.36;0.009;0.009;120;195;5;80;367;0.03;0.03;0.005;5;0.03;5;20;179
0.067;1.41;0.36;0.009;0.009;120;195;5;80;367;0.03;0.03;0.005;5;0.03;5;30;186
0.067;1.41;0.36;0.009;0.009;120;195;5;80;367;0.03;0.03;0.005;5;0.03;5;40;189
0.072;1.5;0.38;0.006;0.01;260;2;5;77;291;0.03;0.03;0.005;5;0.03;5;-120;2
0.072;1.5;0.38;0.006;0.01;260;2;5;77;291;0.03;0.03;0.005;5;0.03;5;-110;2
0.072;1.5;0.38;0.006;0.01;260;2;5;77;291;0.03;0.03;0.005;5;0.03;5;-100;3
0.072;1.5;0.38;0.006;0.01;260;2;5;77;291;0.03;0.03;0.005;5;0.03;5;-90;4
0.072;1.5;0.38;0.006;0.01;260;2;5;77;291;0.03;0.03;0.005;5;0.03;5;-80;10
0.072;1.5;0.38;0.006;0.01;260;2;5;77;291;0.03;0.03;0.005;5;0.03;5;-70;31
0.072;1.5;0.38;0.006;0.01;260;2;5;77;291;0.03;0.03;0.005;5;0.03;5;-60;83
0.072;1.5;0.38;0.006;0.01;260;2;5;77;291;0.03;0.03;0.005;5;0.03;5;-50;125
0.072;1.5;0.38;0.006;0.01;260;2;5;77;291;0.03;0.03;0.005;5;0.03;5;-40;163
0.072;1.5;0.38;0.006;0.01;260;2;5;77;291;0.03;0.03;0.005;5;0.03;5;-30;181
0.072;1.5;0.38;0.006;0.01;260;2;5;77;291;0.03;0.03;0.005;5;0.03;5;-20;191
0.072;1.5;0.38;0.006;0.01;260;2;5;77;291;0.03;0.03;0.005;5;0.03;5;-10;200
0.072;1.5;0.38;0.006;0.01;260;2;5;77;291;0.03;0.03;0.005;5;0.03;5;0;209
0.072;1.5;0.38;0.006;0.01;260;2;5;77;291;0.03;0.03;0.005;5;0.03;5;10;214
0.072;1.5;0.38;0.006;0.01;260;2;5;77;291;0.03;0.03;0.005;5;0.03;5;20;220
0.072;1.5;0.38;0.006;0.01;260;2;5;77;291;0.03;0.03;0.005;5;0.03;5;30;225
0.072;1.5;0.38;0.006;0.01;260;2;5;77;291;0.03;0.03;0.005;5;0.03;5;40;226
0.07;1.48;0.43;0.007;0.01;260;21;5;70;314;0.03;0.03;0.005;5;0.03;5;-120;2
0.07;1.48;0.43;0.007;0.01;260;21;5;70;314;0.03;0.03;0.005;5;0.03;5;-110;2
0.07;1.48;0.43;0.007;0.01;260;21;5;70;314;0.03;0.03;0.005;5;0.03;5;-100;9
0.07;1.48;0.43;0.007;0.01;260;21;5;70;314;0.03;0.03;0.005;5;0.03;5;-90;39
0.07;1.48;0.43;0.007;0.01;260;21;5;70;314;0.03;0.03;0.005;5;0.03;5;-80;70
0.07;1.48;0.43;0.007;0.01;260;21;5;70;314;0.03;0.03;0.005;5;0.03;5;-70;107
0.07;1.48;0.43;0.007;0.01;260;21;5;70;314;0.03;0.03;0.005;5;0.03;5;-60;139
0.07;1.48;0.43;0.007;0.01;260;21;5;70;314;0.03;0.03;0.005;5;0.03;5;-50;177
0.07;1.48;0.43;0.007;0.01;260;21;5;70;314;0.03;0.03;0.005;5;0.03;5;-40;194
0.07;1.48;0.43;0.007;0.01;260;21;5;70;314;0.03;0.03;0.005;5;0.03;5;-30;221
0.07;1.48;0.43;0.007;0.01;260;21;5;70;314;0.03;0.03;0.005;5;0.03;5;-20;232
0.07;1.48;0.43;0.007;0.01;260;21;5;70;314;0.03;0.03;0.005;5;0.03;5;-10;234
0.07;1.48;0.43;0.007;0.01;260;21;5;70;314;0.03;0.03;0.005;5;0.03;5;0;234
0.07;1.48;0.43;0.007;0.01;260;21;5;70;314;0.03;0.03;0.005;5;0.03;5;10;234
0.07;1.48;0.43;0.007;0.01;260;21;5;70;314;0.03;0.03;0.005;5;0.03;5;20;234
0.07;1.48;0.43;0.007;0.01;260;21;5;70;314;0.03;0.03;0.005;5;0.03;5;30;234
0.07;1.48;0.43;0.007;0.01;260;21;5;70;314;0.03;0.03;0.005;5;0.03;5;40;234
0.07;1.53;0.42;0.007;0.009;290;46;5;69;292;0.03;0.03;0.005;5;0.03;5;-120;3
0.07;1.53;0.42;0.007;0.009;290;46;5;69;292;0.03;0.03;0.005;5;0.03;5;-110;4
0.07;1.53;0.42;0.007;0.009;290;46;5;69;292;0.03;0.03;0.005;5;0.03;5;-100;11
0.07;1.53;0.42;0.007;0.009;290;46;5;69;292;0.03;0.03;0.005;5;0.03;5;-90;86
0.07;1.53;0.42;0.007;0.009;290;46;5;69;292;0.03;0.03;0.005;5;0.03;5;-80;110
0.07;1.53;0.42;0.007;0.009;290;46;5;69;292;0.03;0.03;0.005;5;0.03;5;-70;140
0.07;1.53;0.42;0.007;0.009;290;46;5;69;292;0.03;0.03;0.005;5;0.03;5;-60;165
0.07;1.53;0.42;0.007;0.009;290;46;5;69;292;0.03;0.03;0.005;5;0.03;5;-50;180
0.07;1.53;0.42;0.007;0.009;290;46;5;69;292;0.03;0.03;0.005;5;0.03;5;-40;194
0.07;1.53;0.42;0.007;0.009;290;46;5;69;292;0.03;0.03;0.005;5;0.03;5;-30;204
0.07;1.53;0.42;0.007;0.009;290;46;5;69;292;0.03;0.03;0.005;5;0.03;5;-20;211
0.07;1.53;0.42;0.007;0.009;290;46;5;69;292;0.03;0.03;0.005;5;0.03;5;-10;214
0.07;1.53;0.42;0.007;0.009;290;46;5;69;292;0.03;0.03;0.005;5;0.03;5;0;216
0.07;1.53;0.42;0.007;0.009;290;46;5;69;292;0.03;0.03;0.005;5;0.03;5;10;216
0.07;1.53;0.42;0.007;0.009;290;46;5;69;292;0.03;0.03;0.005;5;0.03;5;20;216
0.07;1.53;0.42;0.007;0.009;290;46;5;69;292;0.03;0.03;0.005;5;0.03;5;30;216
0.07;1.53;0.42;0.007;0.009;290;46;5;69;292;0.03;0.03;0.005;5;0.03;5;40;216
0.066;1.45;0.39;0.006;0.008;270;91;5;75;255;0.03;0.03;0.005;5;0.03;5;-120;4
0.066;1.45;0.39;0.006;0.008;270;91;5;75;255;0.03;0.03;0.005;5;0.03;5;-110;6
0.066;1.45;0.39;0.006;0.008;270;91;5;75;255;0.03;0.03;0.005;5;0.03;5;-100;15
0.066;1.45;0.39;0.006;0.008;270;91;5;75;255;0.03;0.03;0.005;5;0.03;5;-90;53
0.066;1.45;0.39;0.006;0.008;270;91;5;75;255;0.03;0.03;0.005;5;0.03;5;-80;102
0.066;1.45;0.39;0.006;0.008;270;91;5;75;255;0.03;0.03;0.005;5;0.03;5;-70;134
0.066;1.45;0.39;0.006;0.008;270;91;5;75;255;0.03;0.03;0.005;5;0.03;5;-60;163
0.066;1.45;0.39;0.006;0.008;270;91;5;75;255;0.03;0.03;0.005;5;0.03;5;-50;180
0.066;1.45;0.39;0.006;0.008;270;91;5;75;255;0.03;0.03;0.005;5;0.03;5;-40;190
0.066;1.45;0.39;0.006;0.008;270;91;5;75;255;0.03;0.03;0.005;5;0.03;5;-30;198
0.066;1.45;0.39;0.006;0.008;270;91;5;75;255;0.03;0.03;0.005;5;0.03;5;-20;204
0.066;1.45;0.39;0.006;0.008;270;91;5;75;255;0.03;0.03;0.005;5;0.03;5;-10;208
0.066;1.45;0.39;0.006;0.008;270;91;5;75;255;0.03;0.03;0.005;5;0.03;5;0;211
0.066;1.45;0.39;0.006;0.008;270;91;5;75;255;0.03;0.03;0.005;5;0.03;5;10;212
0.066;1.45;0.39;0.006;0.008;270;91;5;75;255;0.03;0.03;0.005;5;0.03;5;20;213
0.066;1.45;0.39;0.006;0.008;270;91;5;75;255;0.03;0.03;0.005;5;0.03;5;30;214
0.066;1.45;0.39;0.006;0.008;270;91;5;75;255;0.03;0.03;0.005;5;0.03;5;40;214
0.074;1.42;0.38;0.006;0.009;270;126;5;72;269;0.03;0.03;0.005;5;0.03;5;-120;2
0.074;1.42;0.38;0.006;0.009;270;126;5;72;269;0.03;0.03;0.005;5;0.03;5;-110;2
0.074;1.42;0.38;0.006;0.009;270;126;5;72;269;0.03;0.03;0.005;5;0.03;5;-100;6
0.074;1.42;0.38;0.006;0.009;270;126;5;72;269;0.03;0.03;0.005;5;0.03;5;-90;35
0.074;1.42;0.38;0.006;0.009;270;126;5;72;269;0.03;0.03;0.005;5;0.03;5;-80;70
0.074;1.42;0.38;0.006;0.009;270;126;5;72;269;0.03;0.03;0.005;5;0.03;5;-70;98
0.074;1.42;0.38;0.006;0.009;270;126;5;72;269;0.03;0.03;0.005;5;0.03;5;-60;122
0.074;1.42;0.38;0.006;0.009;270;126;5;72;269;0.03;0.03;0.005;5;0.03;5;-50;146
0.074;1.42;0.38;0.006;0.009;270;126;5;72;269;0.03;0.03;0.005;5;0.03;5;-40;166
0.074;1.42;0.38;0.006;0.009;270;126;5;72;269;0.03;0.03;0.005;5;0.03;5;-30;180
0.074;1.42;0.38;0.006;0.009;270;126;5;72;269;0.03;0.03;0.005;5;0.03;5;-20;191
0.074;1.42;0.38;0.006;0.009;270;126;5;72;269;0.03;0.03;0.005;5;0.03;5;-10;200
0.074;1.42;0.38;0.006;0.009;270;126;5;72;269;0.03;0.03;0.005;5;0.03;5;0;206
0.074;1.42;0.38;0.006;0.009;270;126;5;72;269;0.03;0.03;0.005;5;0.03;5;10;206
0.074;1.42;0.38;0.006;0.009;270;126;5;72;269;0.03;0.03;0.005;5;0.03;5;20;208
0.074;1.42;0.38;0.006;0.009;270;126;5;72;269;0.03;0.03;0.005;5;0.03;5;30;208
0.074;1.42;0.38;0.006;0.009;270;126;5;72;269;0.03;0.03;0.005;5;0.03;5;40;208
0.069;1.36;0.37;0.007;0.009;250;169;5;63;253;0.03;0.03;0.005;5;0.03;5;-120;1
0.069;1.36;0.37;0.007;0.009;250;169;5;63;253;0.03;0.03;0.005;5;0.03;5;-110;2
0.069;1.36;0.37;0.007;0.009;250;169;5;63;253;0.03;0.03;0.005;5;0.03;5;-100;2
0.069;1.36;0.37;0.007;0.009;250;169;5;63;253;0.03;0.03;0.005;5;0.03;5;-90;6
0.069;1.36;0.37;0.007;0.009;250;169;5;63;253;0.03;0.03;0.005;5;0.03;5;-80;26
0.069;1.36;0.37;0.007;0.009;250;169;5;63;253;0.03;0.03;0.005;5;0.03;5;-70;50
0.069;1.36;0.37;0.007;0.009;250;169;5;63;253;0.03;0.03;0.005;5;0.03;5;-60;74
0.069;1.36;0.37;0.007;0.009;250;169;5;63;253;0.03;0.03;0.005;5;0.03;5;-50;104
0.069;1.36;0.37;0.007;0.009;250;169;5;63;253;0.03;0.03;0.005;5;0.03;5;-40;128
0.069;1.36;0.37;0.007;0.009;250;169;5;63;253;0.03;0.03;0.005;5;0.03;5;-30;149
0.069;1.36;0.37;0.007;0.009;250;169;5;63;253;0.03;0.03;0.005;5;0.03;5;-20;166
0.069;1.36;0.37;0.007;0.009;250;169;5;63;253;0.03;0.03;0.005;5;0.03;5;-10;178
0.069;1.36;0.37;0.007;0.009;250;169;5;63;253;0.03;0.03;0.005;5;0.03;5;0;187
0.069;1.36;0.37;0.007;0.009;250;169;5;63;253;0.03;0.03;0.005;5;0.03;5;10;192
0.069;1.36;0.37;0.007;0.009;250;169;5;63;253;0.03;0.03;0.005;5;0.03;5;20;195
0.069;1.36;0.37;0.007;0.009;250;169;5;63;253;0.03;0.03;0.005;5;0.03;5;30;196
0.069;1.36;0.37;0.007;0.009;250;169;5;63;253;0.03;0.03;0.005;5;0.03;5;40;197
0.069;1.47;0.45;0.005;0.006;410;2;5;77;282;0.03;0.03;0.005;5;0.03;5;-120;2
0.069;1.47;0.45;0.005;0.006;410;2;5;77;282;0.03;0.03;0.005;5;0.03;5;-110;3
0.069;1.47;0.45;0.005;0.006;410;2;5;77;282;0.03;0.03;0.005;5;0.03;5;-100;4
0.069;1.47;0.45;0.005;0.006;410;2;5;77;282;0.03;0.03;0.005;5;0.03;5;-90;10
0.069;1.47;0.45;0.005;0.006;410;2;5;77;282;0.03;0.03;0.005;5;0.03;5;-80;38
0.069;1.47;0.45;0.005;0.006;410;2;5;77;282;0.03;0.03;0.005;5;0.03;5;-70;75
0.069;1.47;0.45;0.005;0.006;410;2;5;77;282;0.03;0.03;0.005;5;0.03;5;-60;114
0.069;1.47;0.45;0.005;0.006;410;2;5;77;282;0.03;0.03;0.005;5;0.03;5;-50;150
0.069;1.47;0.45;0.005;0.006;410;2;5;77;282;0.03;0.03;0.005;5;0.03;5;-40;178
0.069;1.47;0.45;0.005;0.006;410;2;5;77;282;0.03;0.03;0.005;5;0.03;5;-30;192
0.069;1.47;0.45;0.005;0.006;410;2;5;77;282;0.03;0.03;0.005;5;0.03;5;-20;202
0.069;1.47;0.45;0.005;0.006;410;2;5;77;282;0.03;0.03;0.005;5;0.03;5;-10;212
0.069;1.47;0.45;0.005;0.006;410;2;5;77;282;0.03;0.03;0.005;5;0.03;5;0;219
0.069;1.47;0.45;0.005;0.006;410;2;5;77;282;0.03;0.03;0.005;5;0.03;5;10;223
0.069;1.47;0.45;0.005;0.006;410;2;5;77;282;0.03;0.03;0.005;5;0.03;5;20;226
0.069;1.47;0.45;0.005;0.006;410;2;5;77;282;0.03;0.03;0.005;5;0.03;5;30;226
0.069;1.47;0.45;0.005;0.006;410;2;5;77;282;0.03;0.03;0.005;5;0.03;5;40;226
0.077;1.56;0.39;0.006;0.011;400;14;5;68;286;0.03;0.03;0.005;5;0.03;5;-120;3
0.077;1.56;0.39;0.006;0.011;400;14;5;68;286;0.03;0.03;0.005;5;0.03;5;-110;6
0.077;1.56;0.39;0.006;0.011;400;14;5;68;286;0.03;0.03;0.005;5;0.03;5;-100;12
0.077;1.56;0.39;0.006;0.011;400;14;5;68;286;0.03;0.03;0.005;5;0.03;5;-90;54
0.077;1.56;0.39;0.006;0.011;400;14;5;68;286;0.03;0.03;0.005;5;0.03;5;-80;94
0.077;1.56;0.39;0.006;0.011;400;14;5;68;286;0.03;0.03;0.005;5;0.03;5;-70;133
0.077;1.56;0.39;0.006;0.011;400;14;5;68;286;0.03;0.03;0.005;5;0.03;5;-60;154
0.077;1.56;0.39;0.006;0.011;400;14;5;68;286;0.03;0.03;0.005;5;0.03;5;-50;170
0.077;1.56;0.39;0.006;0.011;400;14;5;68;286;0.03;0.03;0.005;5;0.03;5;-40;186
0.077;1.56;0.39;0.006;0.011;400;14;5;68;286;0.03;0.03;0.005;5;0.03;5;-30;202
0.077;1.56;0.39;0.006;0.011;400;14;5;68;286;0.03;0.03;0.005;5;0.03;5;-20;208
0.077;1.56;0.39;0.006;0.011;400;14;5;68;286;0.03;0.03;0.005;5;0.03;5;-10;224
0.077;1.56;0.39;0.006;0.011;400;14;5;68;286;0.03;0.03;0.005;5;0.03;5;0;226
0.077;1.56;0.39;0.006;0.011;400;14;5;68;286;0.03;0.03;0.005;5;0.03;5;10;227
0.077;1.56;0.39;0.006;0.011;400;14;5;68;286;0.03;0.03;0.005;5;0.03;5;20;227
0.077;1.56;0.39;0.006;0.011;400;14;5;68;286;0.03;0.03;0.005;5;0.03;5;30;227
0.077;1.56;0.39;0.006;0.011;400;14;5;68;286;0.03;0.03;0.005;5;0.03;5;40;227
0.074;1.5;0.39;0.006;0.009;410;29;5;72;275;0.03;0.03;0.005;5;0.03;5;-120;2
0.074;1.5;0.39;0.006;0.009;410;29;5;72;275;0.03;0.03;0.005;5;0.03;5;-110;9
0.074;1.5;0.39;0.006;0.009;410;29;5;72;275;0.03;0.03;0.005;5;0.03;5;-100;38
0.074;1.5;0.39;0.006;0.009;410;29;5;72;275;0.03;0.03;0.005;5;0.03;5;-90;72
0.074;1.5;0.39;0.006;0.009;410;29;5;72;275;0.03;0.03;0.005;5;0.03;5;-80;106
0.074;1.5;0.39;0.006;0.009;410;29;5;72;275;0.03;0.03;0.005;5;0.03;5;-70;139
0.074;1.5;0.39;0.006;0.009;410;29;5;72;275;0.03;0.03;0.005;5;0.03;5;-60;159
0.074;1.5;0.39;0.006;0.009;410;29;5;72;275;0.03;0.03;0.005;5;0.03;5;-50;169
0.074;1.5;0.39;0.006;0.009;410;29;5;72;275;0.03;0.03;0.005;5;0.03;5;-40;177
0.074;1.5;0.39;0.006;0.009;410;29;5;72;275;0.03;0.03;0.005;5;0.03;5;-30;184
0.074;1.5;0.39;0.006;0.009;410;29;5;72;275;0.03;0.03;0.005;5;0.03;5;-20;192
0.074;1.5;0.39;0.006;0.009;410;29;5;72;275;0.03;0.03;0.005;5;0.03;5;-10;200
0.074;1.5;0.39;0.006;0.009;410;29;5;72;275;0.03;0.03;0.005;5;0.03;5;0;207
0.074;1.5;0.39;0.006;0.009;410;29;5;72;275;0.03;0.03;0.005;5;0.03;5;10;213
0.074;1.5;0.39;0.006;0.009;410;29;5;72;275;0.03;0.03;0.005;5;0.03;5;20;213
0.074;1.5;0.39;0.006;0.009;410;29;5;72;275;0.03;0.03;0.005;5;0.03;5;30;213
0.074;1.5;0.39;0.006;0.009;410;29;5;72;275;0.03;0.03;0.005;5;0.03;5;40;213
0.075;1.49;0.37;0.006;0.01;370;41;5;69;282;0.03;0.03;0.005;5;0.03;5;-120;14
0.075;1.49;0.37;0.006;0.01;370;41;5;69;282;0.03;0.03;0.005;5;0.03;5;-110;39
0.075;1.49;0.37;0.006;0.01;370;41;5;69;282;0.03;0.03;0.005;5;0.03;5;-100;63
0.075;1.49;0.37;0.006;0.01;370;41;5;69;282;0.03;0.03;0.005;5;0.03;5;-90;86
0.075;1.49;0.37;0.006;0.01;370;41;5;69;282;0.03;0.03;0.005;5;0.03;5;-80;110
0.075;1.49;0.37;0.006;0.01;370;41;5;69;282;0.03;0.03;0.005;5;0.03;5;-70;130
0.075;1.49;0.37;0.006;0.01;370;41;5;69;282;0.03;0.03;0.005;5;0.03;5;-60;150
0.075;1.49;0.37;0.006;0.01;370;41;5;69;282;0.03;0.03;0.005;5;0.03;5;-50;170
0.075;1.49;0.37;0.006;0.01;370;41;5;69;282;0.03;0.03;0.005;5;0.03;5;-40;186
0.075;1.49;0.37;0.006;0.01;370;41;5;69;282;0.03;0.03;0.005;5;0.03;5;-30;199
0.075;1.49;0.37;0.006;0.01;370;41;5;69;282;0.03;0.03;0.005;5;0.03;5;-20;210
0.075;1.49;0.37;0.006;0.01;370;41;5;69;282;0.03;0.03;0.005;5;0.03;5;-10;220
0.075;1.49;0.37;0.006;0.01;370;41;5;69;282;0.03;0.03;0.005;5;0.03;5;0;229
0.075;1.49;0.37;0.006;0.01;370;41;5;69;282;0.03;0.03;0.005;5;0.03;5;10;232
0.075;1.49;0.37;0.006;0.01;370;41;5;69;282;0.03;0.03;0.005;5;0.03;5;20;234
0.075;1.49;0.37;0.006;0.01;370;41;5;69;282;0.03;0.03;0.005;5;0.03;5;30;234
0.075;1.49;0.37;0.006;0.01;370;41;5;69;282;0.03;0.03;0.005;5;0.03;5;40;234
0.075;1.5;0.4;0.006;0.01;390;51;5;85;297;0.03;0.03;0.005;5;0.03;5;-120;8
0.075;1.5;0.4;0.006;0.01;390;51;5;85;297;0.03;0.03;0.005;5;0.03;5;-110;22
0.075;1.5;0.4;0.006;0.01;390;51;5;85;297;0.03;0.03;0.005;5;0.03;5;-100;47
0.075;1.5;0.4;0.006;0.01;390;51;5;85;297;0.03;0.03;0.005;5;0.03;5;-90;76
0.075;1.5;0.4;0.006;0.01;390;51;5;85;297;0.03;0.03;0.005;5;0.03;5;-80;109
0.075;1.5;0.4;0.006;0.01;390;51;5;85;297;0.03;0.03;0.005;5;0.03;5;-70;137
0.075;1.5;0.4;0.006;0.01;390;51;5;85;297;0.03;0.03;0.005;5;0.03;5;-60;159
0.075;1.5;0.4;0.006;0.01;390;51;5;85;297;0.03;0.03;0.005;5;0.03;5;-50;170
0.075;1.5;0.4;0.006;0.01;390;51;5;85;297;0.03;0.03;0.005;5;0.03;5;-40;179
0.075;1.5;0.4;0.006;0.01;390;51;5;85;297;0.03;0.03;0.005;5;0.03;5;-30;189
0.075;1.5;0.4;0.006;0.01;390;51;5;85;297;0.03;0.03;0.005;5;0.03;5;-20;198
0.075;1.5;0.4;0.006;0.01;390;51;5;85;297;0.03;0.03;0.005;5;0.03;5;-10;206
0.075;1.5;0.4;0.006;0.01;390;51;5;85;297;0.03;0.03;0.005;5;0.03;5;0;214
0.075;1.5;0.4;0.006;0.01;390;51;5;85;297;0.03;0.03;0.005;5;0.03;5;10;219
0.075;1.5;0.4;0.006;0.01;390;51;5;85;297;0.03;0.03;0.005;5;0.03;5;20;222
0.075;1.5;0.4;0.006;0.01;390;51;5;85;297;0.03;0.03;0.005;5;0.03;5;30;224
0.075;1.5;0.4;0.006;0.01;390;51;5;85;297;0.03;0.03;0.005;5;0.03;5;40;224
0.077;1.53;0.42;0.006;0.01;430;108;5;79;298;0.03;0.03;0.005;5;0.03;5;-120;8
0.077;1.53;0.42;0.006;0.01;430;108;5;79;298;0.03;0.03;0.005;5;0.03;5;-110;11
0.077;1.53;0.42;0.006;0.01;430;108;5;79;298;0.03;0.03;0.005;5;0.03;5;-100;20
0.077;1.53;0.42;0.006;0.01;430;108;5;79;298;0.03;0.03;0.005;5;0.03;5;-90;49
0.077;1.53;0.42;0.006;0.01;430;108;5;79;298;0.03;0.03;0.005;5;0.03;5;-80;60
0.077;1.53;0.42;0.006;0.01;430;108;5;79;298;0.03;0.03;0.005;5;0.03;5;-70;79
0.077;1.53;0.42;0.006;0.01;430;108;5;79;298;0.03;0.03;0.005;5;0.03;5;-60;106
0.077;1.53;0.42;0.006;0.01;430;108;5;79;298;0.03;0.03;0.005;5;0.03;5;-50;134
0.077;1.53;0.42;0.006;0.01;430;108;5;79;298;0.03;0.03;0.005;5;0.03;5;-40;160
0.077;1.53;0.42;0.006;0.01;430;108;5;79;298;0.03;0.03;0.005;5;0.03;5;-30;180
0.077;1.53;0.42;0.006;0.01;430;108;5;79;298;0.03;0.03;0.005;5;0.03;5;-20;194
0.077;1.53;0.42;0.006;0.01;430;108;5;79;298;0.03;0.03;0.005;5;0.03;5;-10;198
0.077;1.53;0.42;0.006;0.01;430;108;5;79;298;0.03;0.03;0.005;5;0.03;5;0;198
0.077;1.53;0.42;0.006;0.01;430;108;5;79;298;0.03;0.03;0.005;5;0.03;5;10;198
0.077;1.53;0.42;0.006;0.01;430;108;5;79;298;0.03;0.03;0.005;5;0.03;5;20;198
0.077;1.53;0.42;0.006;0.01;430;108;5;79;298;0.03;0.03;0.005;5;0.03;5;30;198
0.077;1.53;0.42;0.006;0.01;430;108;5;79;298;0.03;0.03;0.005;5;0.03;5;40;198
0.073;1.52;0.4;0.006;0.011;390;158;5;84;290;0.03;0.03;0.005;5;0.03;5;-120;3
0.073;1.52;0.4;0.006;0.011;390;158;5;84;290;0.03;0.03;0.005;5;0.03;5;-110;4
0.073;1.52;0.4;0.006;0.011;390;158;5;84;290;0.03;0.03;0.005;5;0.03;5;-100;6
0.073;1.52;0.4;0.006;0.011;390;158;5;84;290;0.03;0.03;0.005;5;0.03;5;-90;10
0.073;1.52;0.4;0.006;0.011;390;158;5;84;290;0.03;0.03;0.005;5;0.03;5;-80;28
0.073;1.52;0.4;0.006;0.011;390;158;5;84;290;0.03;0.03;0.005;5;0.03;5;-70;51
0.073;1.52;0.4;0.006;0.011;390;158;5;84;290;0.03;0.03;0.005;5;0.03;5;-60;81
0.073;1.52;0.4;0.006;0.011;390;158;5;84;290;0.03;0.03;0.005;5;0.03;5;-50;110
0.073;1.52;0.4;0.006;0.011;390;158;5;84;290;0.03;0.03;0.005;5;0.03;5;-40;136
