Repository: Ennuk3/NeuralNetworkDataPrep

# NeuralNetworkDataPrep
Prepares data for neural network analysis using proprietary software.

All data used in this repository was obtained from Glyn Evans.

File: Example Databases/Full Charpy Curves/Full_database_MicroAlloying.csv (part 6 of 8)
C(%);Mn(%);Si(%);S(%);P(%);Ti(ppm);B(ppm);Al(ppm);N(ppm);O(ppm);Cr(%);Ni(%);Mo(%);V(ppm);Cu(%);Nb(ppm);Temp;Charpy
0.073;1.52;0.4;0.006;0.011;390;158;5;84;290;0.03;0.03;0.005;5;0.03;5;-30;154
0.073;1.52;0.4;0.006;0.011;390;158;5;84;290;0.03;0.03;0.005;5;0.03;5;-20;172
0.073;1.52;0.4;0.006;0.011;390;158;5;84;290;0.03;0.03;0.005;5;0.03;5;-10;188
0.073;1.52;0.4;0.006;0.011;390;158;5;84;290;0.03;0.03;0.005;5;0.03;5;0;201
0.073;1.52;0.4;0.006;0.011;390;158;5;84;290;0.03;0.03;0.005;5;0.03;5;10;208
0.073;1.52;0.4;0.006;0.011;390;158;5;84;290;0.03;0.03;0.005;5;0.03;5;20;212
0.073;1.52;0.4;0.006;0.011;390;158;5;84;290;0.03;0.03;0.005;5;0.03;5;30;214
0.073;1.52;0.4;0.006;0.011;390;158;5;84;290;0.03;0.03;0.005;5;0.03;5;40;216
0.074;1.5;0.47;0.006;0.01;580;1;5;75;292;0.03;0.03;0.005;5;0.03;5;-120;6
0.074;1.5;0.47;0.006;0.01;580;1;5;75;292;0.03;0.03;0.005;5;0.03;5;-110;6
0.074;1.5;0.47;0.006;0.01;580;1;5;75;292;0.03;0.03;0.005;5;0.03;5;-100;7
0.074;1.5;0.47;0.006;0.01;580;1;5;75;292;0.03;0.03;0.005;5;0.03;5;-90;10
0.074;1.5;0.47;0.006;0.01;580;1;5;75;292;0.03;0.03;0.005;5;0.03;5;-80;14
0.074;1.5;0.47;0.006;0.01;580;1;5;75;292;0.03;0.03;0.005;5;0.03;5;-70;24
0.074;1.5;0.47;0.006;0.01;580;1;5;75;292;0.03;0.03;0.005;5;0.03;5;-60;76
0.074;1.5;0.47;0.006;0.01;580;1;5;75;292;0.03;0.03;0.005;5;0.03;5;-50;124
0.074;1.5;0.47;0.006;0.01;580;1;5;75;292;0.03;0.03;0.005;5;0.03;5;-40;155
0.074;1.5;0.47;0.006;0.01;580;1;5;75;292;0.03;0.03;0.005;5;0.03;5;-30;171
0.074;1.5;0.47;0.006;0.01;580;1;5;75;292;0.03;0.03;0.005;5;0.03;5;-20;182
0.074;1.5;0.47;0.006;0.01;580;1;5;75;292;0.03;0.03;0.005;5;0.03;5;-10;194
0.074;1.5;0.47;0.006;0.01;580;1;5;75;292;0.03;0.03;0.005;5;0.03;5;0;204
0.074;1.5;0.47;0.006;0.01;580;1;5;75;292;0.03;0.03;0.005;5;0.03;5;10;212
0.074;1.5;0.47;0.006;0.01;580;1;5;75;292;0.03;0.03;0.005;5;0.03;5;20;218
0.074;1.5;0.47;0.006;0.01;580;1;5;75;292;0.03;0.03;0.005;5;0.03;5;30;223
0.074;1.5;0.47;0.006;0.01;580;1;5;75;292;0.03;0.03;0.005;5;0.03;5;40;226
0.073;1.54;0.48;0.006;0.01;520;32;5;84;294;0.03;0.03;0.005;5;0.03;5;-120;6
0.073;1.54;0.48;0.006;0.01;520;32;5;84;294;0.03;0.03;0.005;5;0.03;5;-110;14
0.073;1.54;0.48;0.006;0.01;520;32;5;84;294;0.03;0.03;0.005;5;0.03;5;-100;35
0.073;1.54;0.48;0.006;0.01;520;32;5;84;294;0.03;0.03;0.005;5;0.03;5;-90;62
0.073;1.54;0.48;0.006;0.01;520;32;5;84;294;0.03;0.03;0.005;5;0.03;5;-80;89
0.073;1.54;0.48;0.006;0.01;520;32;5;84;294;0.03;0.03;0.005;5;0.03;5;-70;114
0.073;1.54;0.48;0.006;0.01;520;32;5;84;294;0.03;0.03;0.005;5;0.03;5;-60;134
0.073;1.54;0.48;0.006;0.01;520;32;5;84;294;0.03;0.03;0.005;5;0.03;5;-50;150
0.073;1.54;0.48;0.006;0.01;520;32;5;84;294;0.03;0.03;0.005;5;0.03;5;-40;164
0.073;1.54;0.48;0.006;0.01;520;32;5;84;294;0.03;0.03;0.005;5;0.03;5;-30;175
0.073;1.54;0.48;0.006;0.01;520;32;5;84;294;0.03;0.03;0.005;5;0.03;5;-20;184
0.073;1.54;0.48;0.006;0.01;520;32;5;84;294;0.03;0.03;0.005;5;0.03;5;-10;192
0.073;1.54;0.48;0.006;0.01;520;32;5;84;294;0.03;0.03;0.005;5;0.03;5;0;197
0.073;1.54;0.48;0.006;0.01;520;32;5;84;294;0.03;0.03;0.005;5;0.03;5;10;201
0.073;1.54;0.48;0.006;0.01;520;32;5;84;294;0.03;0.03;0.005;5;0.03;5;20;202
0.073;1.54;0.48;0.006;0.01;520;32;5;84;294;0.03;0.03;0.005;5;0.03;5;30;202
0.073;1.54;0.48;0.006;0.01;520;32;5;84;294;0.03;0.03;0.005;5;0.03;5;40;202
0.075;1.52;0.45;0.005;0.009;610;59;5;82;280;0.03;0.03;0.005;5;0.03;5;-120;2
0.075;1.52;0.45;0.005;0.009;610;59;5;82;280;0.03;0.03;0.005;5;0.03;5;-110;3
0.075;1.52;0.45;0.005;0.009;610;59;5;82;280;0.03;0.03;0.005;5;0.03;5;-100;6
0.075;1.52;0.45;0.005;0.009;610;59;5;82;280;0.03;0.03;0.005;5;0.03;5;-90;13
0.075;1.52;0.45;0.005;0.009;610;59;5;82;280;0.03;0.03;0.005;5;0.03;5;-80;52
0.075;1.52;0.45;0.005;0.009;610;59;5;82;280;0.03;0.03;0.005;5;0.03;5;-70;84
0.075;1.52;0.45;0.005;0.009;610;59;5;82;280;0.03;0.03;0.005;5;0.03;5;-60;118
0.075;1.52;0.45;0.005;0.009;610;59;5;82;280;0.03;0.03;0.005;5;0.03;5;-50;148
0.075;1.52;0.45;0.005;0.009;610;59;5;82;280;0.03;0.03;0.005;5;0.03;5;-40;164
0.075;1.52;0.45;0.005;0.009;610;59;5;82;280;0.03;0.03;0.005;5;0.03;5;-30;178
0.075;1.52;0.45;0.005;0.009;610;59;5;82;280;0.03;0.03;0.005;5;0.03;5;-20;185
0.075;1.52;0.45;0.005;0.009;610;59;5;82;280;0.03;0.03;0.005;5;0.03;5;-10;188
0.075;1.52;0.45;0.005;0.009;610;59;5;82;280;0.03;0.03;0.005;5;0.03;5;0;190
0.075;1.52;0.45;0.005;0.009;610;59;5;82;280;0.03;0.03;0.005;5;0.03;5;10;191
0.075;1.52;0.45;0.005;0.009;610;59;5;82;280;0.03;0.03;0.005;5;0.03;5;20;192
0.075;1.52;0.45;0.005;0.009;610;59;5;82;280;0.03;0.03;0.005;5;0.03;5;30;192
0.075;1.52;0.45;0.005;0.009;610;59;5;82;280;0.03;0.03;0.005;5;0.03;5;40;192
0.07;1.48;0.42;0.006;0.009;610;95;5;63;298;0.03;0.03;0.005;5;0.03;5;-120;2
0.07;1.48;0.42;0.006;0.009;610;95;5;63;298;0.03;0.03;0.005;5;0.03;5;-110;2
0.07;1.48;0.42;0.006;0.009;610;95;5;63;298;0.03;0.03;0.005;5;0.03;5;-100;3
0.07;1.48;0.42;0.006;0.009;610;95;5;63;298;0.03;0.03;0.005;5;0.03;5;-90;11
0.07;1.48;0.42;0.006;0.009;610;95;5;63;298;0.03;0.03;0.005;5;0.03;5;-80;34
0.07;1.48;0.42;0.006;0.009;610;95;5;63;298;0.03;0.03;0.005;5;0.03;5;-70;62
0.07;1.48;0.42;0.006;0.009;610;95;5;63;298;0.03;0.03;0.005;5;0.03;5;-60;87
0.07;1.48;0.42;0.006;0.009;610;95;5;63;298;0.03;0.03;0.005;5;0.03;5;-50;113
0.07;1.48;0.42;0.006;0.009;610;95;5;63;298;0.03;0.03;0.005;5;0.03;5;-40;138
0.07;1.48;0.42;0.006;0.009;610;95;5;63;298;0.03;0.03;0.005;5;0.03;5;-30;155
0.07;1.48;0.42;0.006;0.009;610;95;5;63;298;0.03;0.03;0.005;5;0.03;5;-20;167
0.07;1.48;0.42;0.006;0.009;610;95;5;63;298;0.03;0.03;0.005;5;0.03;5;-10;174
0.07;1.48;0.42;0.006;0.009;610;95;5;63;298;0.03;0.03;0.005;5;0.03;5;0;180
0.07;1.48;0.42;0.006;0.009;610;95;5;63;298;0.03;0.03;0.005;5;0.03;5;10;182
0.07;1.48;0.42;0.006;0.009;610;95;5;63;298;0.03;0.03;0.005;5;0.03;5;20;182
0.07;1.48;0.42;0.006;0.009;610;95;5;63;298;0.03;0.03;0.005;5;0.03;5;30;182
0.07;1.48;0.42;0.006;0.009;610;95;5;63;298;0.03;0.03;0.005;5;0.03;5;40;182
0.067;1.49;0.4;0.005;0.009;640;122;5;78;305;0.03;0.03;0.005;5;0.03;5;-120;1
0.067;1.49;0.4;0.005;0.009;640;122;5;78;305;0.03;0.03;0.005;5;0.03;5;-110;2
0.067;1.49;0.4;0.005;0.009;640;122;5;78;305;0.03;0.03;0.005;5;0.03;5;-100;2
0.067;1.49;0.4;0.005;0.009;640;122;5;78;305;0.03;0.03;0.005;5;0.03;5;-90;3
0.067;1.49;0.4;0.005;0.009;640;122;5;78;305;0.03;0.03;0.005;5;0.03;5;-80;4
0.067;1.49;0.4;0.005;0.009;640;122;5;78;305;0.03;0.03;0.005;5;0.03;5;-70;14
0.067;1.49;0.4;0.005;0.009;640;122;5;78;305;0.03;0.03;0.005;5;0.03;5;-60;39
0.067;1.49;0.4;0.005;0.009;640;122;5;78;305;0.03;0.03;0.005;5;0.03;5;-50;71
0.067;1.49;0.4;0.005;0.009;640;122;5;78;305;0.03;0.03;0.005;5;0.03;5;-40;106
0.067;1.49;0.4;0.005;0.009;640;122;5;78;305;0.03;0.03;0.005;5;0.03;5;-30;131
0.067;1.49;0.4;0.005;0.009;640;122;5;78;305;0.03;0.03;0.005;5;0.03;5;-20;148
0.067;1.49;0.4;0.005;0.009;640;122;5;78;305;0.03;0.03;0.005;5;0.03;5;-10;162
0.067;1.49;0.4;0.005;0.009;640;122;5;78;305;0.03;0.03;0.005;5;0.03;5;0;174
0.067;1.49;0.4;0.005;0.009;640;122;5;78;305;0.03;0.03;0.005;5;0.03;5;10;179
0.067;1.49;0.4;0.005;0.009;640;122;5;78;305;0.03;0.03;0.005;5;0.03;5;20;182
0.067;1.49;0.4;0.005;0.009;640;122;5;78;305;0.03;0.03;0.005;5;0.03;5;30;182
0.067;1.49;0.4;0.005;0.009;640;122;5;78;305;0.03;0.03;0.005;5;0.03;5;40;182
0.074;1.48;0.39;0.005;0.009;660;155;5;71;320;0.03;0.03;0.005;5;0.03;5;-120;2
0.074;1.48;0.39;0.005;0.009;660;155;5;71;320;0.03;0.03;0.005;5;0.03;5;-110;3
0.074;1.48;0.39;0.005;0.009;660;155;5;71;320;0.03;0.03;0.005;5;0.03;5;-100;4
0.074;1.48;0.39;0.005;0.009;660;155;5;71;320;0.03;0.03;0.005;5;0.03;5;-90;6
0.074;1.48;0.39;0.005;0.009;660;155;5;71;320;0.03;0.03;0.005;5;0.03;5;-80;11
0.074;1.48;0.39;0.005;0.009;660;155;5;71;320;0.03;0.03;0.005;5;0.03;5;-70;16
0.074;1.48;0.39;0.005;0.009;660;155;5;71;320;0.03;0.03;0.005;5;0.03;5;-60;22
0.074;1.48;0.39;0.005;0.009;660;155;5;71;320;0.03;0.03;0.005;5;0.03;5;-50;30
0.074;1.48;0.39;0.005;0.009;660;155;5;71;320;0.03;0.03;0.005;5;0.03;5;-40;54
0.074;1.48;0.39;0.005;0.009;660;155;5;71;320;0.03;0.03;0.005;5;0.03;5;-30;85
0.074;1.48;0.39;0.005;0.009;660;155;5;71;320;0.03;0.03;0.005;5;0.03;5;-20;118
0.074;1.48;0.39;0.005;0.009;660;155;5;71;320;0.03;0.03;0.005;5;0.03;5;-10;145
0.074;1.48;0.39;0.005;0.009;660;155;5;71;320;0.03;0.03;0.005;5;0.03;5;0;165
0.074;1.48;0.39;0.005;0.009;660;155;5;71;320;0.03;0.03;0.005;5;0.03;5;10;174
0.074;1.48;0.39;0.005;0.009;660;155;5;71;320;0.03;0.03;0.005;5;0.03;5;20;178
0.074;1.48;0.39;0.005;0.009;660;155;5;71;320;0.03;0.03;0.005;5;0.03;5;30;178
0.074;1.48;0.39;0.005;0.009;660;155;5;71;320;0.03;0.03;0.005;5;0.03;5;40;178
0.074;1.58;0.28;0.008;0.008;5;5;5;145;402;0.03;0.03;0.005;5;0.03;5;-120;1
0.074;1.58;0.28;0.008;0.008;5;5;5;145;402;0.03;0.03;0.005;5;0.03;5;-110;1
0.074;1.58;0.28;0.008;0.008;5;5;5;145;402;0.03;0.03;0.005;5;0.03;5;-100;2
0.074;1.58;0.28;0.008;0.008;5;5;5;145;402;0.03;0.03;0.005;5;0.03;5;-90;2
0.074;1.58;0.28;0.008;0.008;5;5;5;145;402;0.03;0.03;0.005;5;0.03;5;-80;2
0.074;1.58;0.28;0.008;0.008;5;5;5;145;402;0.03;0.03;0.005;5;0.03;5;-70;3
0.074;1.58;0.28;0.008;0.008;5;5;5;145;402;0.03;0.03;0.005;5;0.03;5;-60;4
0.074;1.58;0.28;0.008;0.008;5;5;5;145;402;0.03;0.03;0.005;5;0.03;5;-50;10
0.074;1.58;0.28;0.008;0.008;5;5;5;145;402;0.03;0.03;0.005;5;0.03;5;-40;15
0.074;1.58;0.28;0.008;0.008;5;5;5;145;402;0.03;0.03;0.005;5;0.03;5;-30;22
0.074;1.58;0.28;0.008;0.008;5;5;5;145;402;0.03;0.03;0.005;5;0.03;5;-20;32
0.074;1.58;0.28;0.008;0.008;5;5;5;145;402;0.03;0.03;0.005;5;0.03;5;-10;50
0.074;1.58;0.28;0.008;0.008;5;5;5;145;402;0.03;0.03;0.005;5;0.03;5;0;81
0.074;1.58;0.28;0.008;0.008;5;5;5;145;402;0.03;0.03;0.005;5;0.03;5;10;116
0.074;1.58;0.28;0.008;0.008;5;5;5;145;402;0.03;0.03;0.005;5;0.03;5;20;140
0.074;1.58;0.28;0.008;0.008;5;5;5;145;402;0.03;0.03;0.005;5;0.03;5;30;163
0.074;1.58;0.28;0.008;0.008;5;5;5;145;402;0.03;0.03;0.005;5;0.03;5;40;169
0.07;1.55;0.39;0.007;0.007;7;160;5;144;396;0.03;0.03;0.005;5;0.03;5;-120;3
0.07;1.55;0.39;0.007;0.007;7;160;5;144;396;0.03;0.03;0.005;5;0.03;5;-110;5
0.07;1.55;0.39;0.007;0.007;7;160;5;144;396;0.03;0.03;0.005;5;0.03;5;-100;6
0.07;1.55;0.39;0.007;0.007;7;160;5;144;396;0.03;0.03;0.005;5;0.03;5;-90;8
0.07;1.55;0.39;0.007;0.007;7;160;5;144;396;0.03;0.03;0.005;5;0.03;5;-80;10
0.07;1.55;0.39;0.007;0.007;7;160;5;144;396;0.03;0.03;0.005;5;0.03;5;-70;13
0.07;1.55;0.39;0.007;0.007;7;160;5;144;396;0.03;0.03;0.005;5;0.03;5;-60;20
0.07;1.55;0.39;0.007;0.007;7;160;5;144;396;0.03;0.03;0.005;5;0.03;5;-50;30
0.07;1.55;0.39;0.007;0.007;7;160;5;144;396;0.03;0.03;0.005;5;0.03;5;-40;46
0.07;1.55;0.39;0.007;0.007;7;160;5;144;396;0.03;0.03;0.005;5;0.03;5;-30;66
0.07;1.55;0.39;0.007;0.007;7;160;5;144;396;0.03;0.03;0.005;5;0.03;5;-20;93
0.07;1.55;0.39;0.007;0.007;7;160;5;144;396;0.03;0.03;0.005;5;0.03;5;-10;118
0.07;1.55;0.39;0.007;0.007;7;160;5;144;396;0.03;0.03;0.005;5;0.03;5;0;139
0.07;1.55;0.39;0.007;0.007;7;160;5;144;396;0.03;0.03;0.005;5;0.03;5;10;147
0.07;1.55;0.39;0.007;0.007;7;160;5;144;396;0.03;0.03;0.005;5;0.03;5;20;150
0.07;1.55;0.39;0.007;0.007;7;160;5;144;396;0.03;0.03;0.005;5;0.03;5;30;152
0.07;1.55;0.39;0.007;0.007;7;160;5;144;396;0.03;0.03;0.005;5;0.03;5;40;152
0.074;1.58;0.28;0.008;0.008;5;5;5;145;402;0.03;0.03;0.005;5;0.03;5;-120;1
0.074;1.58;0.28;0.008;0.008;5;5;5;145;402;0.03;0.03;0.005;5;0.03;5;-110;1
0.074;1.58;0.28;0.008;0.008;5;5;5;145;402;0.03;0.03;0.005;5;0.03;5;-100;2
0.074;1.58;0.28;0.008;0.008;5;5;5;145;402;0.03;0.03;0.005;5;0.03;5;-90;2
0.074;1.58;0.28;0.008;0.008;5;5;5;145;402;0.03;0.03;0.005;5;0.03;5;-80;2
0.074;1.58;0.28;0.008;0.008;5;5;5;145;402;0.03;0.03;0.005;5;0.03;5;-70;3
0.074;1.58;0.28;0.008;0.008;5;5;5;145;402;0.03;0.03;0.005;5;0.03;5;-60;4
0.074;1.58;0.28;0.008;0.008;5;5;5;145;402;0.03;0.03;0.005;5;0.03;5;-50;10
0.074;1.58;0.28;0.008;0.008;5;5;5;145;402;0.03;0.03;0.005;5;0.03;5;-40;15
0.074;1.58;0.28;0.008;0.008;5;5;5;145;402;0.03;0.03;0.005;5;0.03;5;-30;22
0.074;1.58;0.28;0.008;0.008;5;5;5;145;402;0.03;0.03;0.005;5;0.03;5;-20;32
0.074;1.58;0.28;0.008;0.008;5;5;5;145;402;0.03;0.03;0.005;5;0.03;5;-10;50
0.074;1.58;0.28;0.008;0.008;5;5;5;145;402;0.03;0.03;0.005;5;0.03;5;0;81
0.074;1.58;0.28;0.008;0.008;5;5;5;145;402;0.03;0.03;0.005;5;0.03;5;10;116
0.074;1.58;0.28;0.008;0.008;5;5;5;145;402;0.03;0.03;0.005;5;0.03;5;20;140
0.074;1.58;0.28;0.008;0.008;5;5;5;145;402;0.03;0.03;0.005;5;0.03;5;30;163
0.074;1.58;0.28;0.008;0.008;5;5;5;145;402;0.03;0.03;0.005;5;0.03;5;40;169
0.07;1.5;0.29;0.008;0.009;120;2;5;164;341;0.03;0.03;0.005;5;0.03;5;-120;2
0.07;1.5;0.29;0.008;0.009;120;2;5;164;341;0.03;0.03;0.005;5;0.03;5;-110;2
0.07;1.5;0.29;0.008;0.009;120;2;5;164;341;0.03;0.03;0.005;5;0.03;5;-100;2
0.07;1.5;0.29;0.008;0.009;120;2;5;164;341;0.03;0.03;0.005;5;0.03;5;-90;2
0.07;1.5;0.29;0.008;0.009;120;2;5;164;341;0.03;0.03;0.005;5;0.03;5;-80;4
0.07;1.5;0.29;0.008;0.009;120;2;5;164;341;0.03;0.03;0.005;5;0.03;5;-70;9
0.07;1.5;0.29;0.008;0.009;120;2;5;164;341;0.03;0.03;0.005;5;0.03;5;-60;18
0.07;1.5;0.29;0.008;0.009;120;2;5;164;341;0.03;0.03;0.005;5;0.03;5;-50;31
0.07;1.5;0.29;0.008;0.009;120;2;5;164;341;0.03;0.03;0.005;5;0.03;5;-40;51
0.07;1.5;0.29;0.008;0.009;120;2;5;164;341;0.03;0.03;0.005;5;0.03;5;-30;98
0.07;1.5;0.29;0.008;0.009;120;2;5;164;341;0.03;0.03;0.005;5;0.03;5;-20;127
0.07;1.5;0.29;0.008;0.009;120;2;5;164;341;0.03;0.03;0.005;5;0.03;5;-10;144
0.07;1.5;0.29;0.008;0.009;120;2;5;164;341;0.03;0.03;0.005;5;0.03;5;0;159
0.07;1.5;0.29;0.008;0.009;120;2;5;164;341;0.03;0.03;0.005;5;0.03;5;10;173
0.07;1.5;0.29;0.008;0.009;120;2;5;164;341;0.03;0.03;0.005;5;0.03;5;20;186
0.07;1.5;0.29;0.008;0.009;120;2;5;164;341;0.03;0.03;0.005;5;0.03;5;30;196
0.07;1.5;0.29;0.008;0.009;120;2;5;164;341;0.03;0.03;0.005;5;0.03;5;40;206
0.071;1.53;0.27;0.005;0.009;120;32;5;167;315;0.03;0.03;0.005;5;0.03;5;-120;2
0.071;1.53;0.27;0.005;0.009;120;32;5;167;315;0.03;0.03;0.005;5;0.03;5;-110;2
0.071;1.53;0.27;0.005;0.009;120;32;5;167;315;0.03;0.03;0.005;5;0.03;5;-100;2
0.071;1.53;0.27;0.005;0.009;120;32;5;167;315;0.03;0.03;0.005;5;0.03;5;-90;3
0.071;1.53;0.27;0.005;0.009;120;32;5;167;315;0.03;0.03;0.005;5;0.03;5;-80;6
0.071;1.53;0.27;0.005;0.009;120;32;5;167;315;0.03;0.03;0.005;5;0.03;5;-70;13
0.071;1.53;0.27;0.005;0.009;120;32;5;167;315;0.03;0.03;0.005;5;0.03;5;-60;28
0.071;1.53;0.27;0.005;0.009;120;32;5;167;315;0.03;0.03;0.005;5;0.03;5;-50;46
0.071;1.53;0.27;0.005;0.009;120;32;5;167;315;0.03;0.03;0.005;5;0.03;5;-40;85
0.071;1.53;0.27;0.005;0.009;120;32;5;167;315;0.03;0.03;0.005;5;0.03;5;-30;133
0.071;1.53;0.27;0.005;0.009;120;32;5;167;315;0.03;0.03;0.005;5;0.03;5;-20;162
0.071;1.53;0.27;0.005;0.009;120;32;5;167;315;0.03;0.03;0.005;5;0.03;5;-10;172
0.071;1.53;0.27;0.005;0.009;120;32;5;167;315;0.03;0.03;0.005;5;0.03;5;0;179
0.071;1.53;0.27;0.005;0.009;120;32;5;167;315;0.03;0.03;0.005;5;0.03;5;10;186
0.071;1.53;0.27;0.005;0.009;120;32;5;167;315;0.03;0.03;0.005;5;0.03;5;20;188
0.071;1.53;0.27;0.005;0.009;120;32;5;167;315;0.03;0.03;0.005;5;0.03;5;30;190
0.071;1.53;0.27;0.005;0.009;120;32;5;167;315;0.03;0.03;0.005;5;0.03;5;40;190
0.073;1.53;0.28;0.005;0.01;130;57;5;172;313;0.03;0.03;0.005;5;0.03;5;-120;2
0.073;1.53;0.28;0.005;0.01;130;57;5;172;313;0.03;0.03;0.005;5;0.03;5;-110;2
0.073;1.53;0.28;0.005;0.01;130;57;5;172;313;0.03;0.03;0.005;5;0.03;5;-100;2
0.073;1.53;0.28;0.005;0.01;130;57;5;172;313;0.03;0.03;0.005;5;0.03;5;-90;3
0.073;1.53;0.28;0.005;0.01;130;57;5;172;313;0.03;0.03;0.005;5;0.03;5;-80;6
0.073;1.53;0.28;0.005;0.01;130;57;5;172;313;0.03;0.03;0.005;5;0.03;5;-70;10
0.073;1.53;0.28;0.005;0.01;130;57;5;172;313;0.03;0.03;0.005;5;0.03;5;-60;18
0.073;1.53;0.28;0.005;0.01;130;57;5;172;313;0.03;0.03;0.005;5;0.03;5;-50;46
0.073;1.53;0.28;0.005;0.01;130;57;5;172;313;0.03;0.03;0.005;5;0.03;5;-40;83
0.073;1.53;0.28;0.005;0.01;130;57;5;172;313;0.03;0.03;0.005;5;0.03;5;-30;126
0.073;1.53;0.28;0.005;0.01;130;57;5;172;313;0.03;0.03;0.005;5;0.03;5;-20;150
0.073;1.53;0.28;0.005;0.01;130;57;5;172;313;0.03;0.03;0.005;5;0.03;5;-10;165
0.073;1.53;0.28;0.005;0.01;130;57;5;172;313;0.03;0.03;0.005;5;0.03;5;0;175
0.073;1.53;0.28;0.005;0.01;130;57;5;172;313;0.03;0.03;0.005;5;0.03;5;10;180
0.073;1.53;0.28;0.005;0.01;130;57;5;172;313;0.03;0.03;0.005;5;0.03;5;20;184
0.073;1.53;0.28;0.005;0.01;130;57;5;172;313;0.03;0.03;0.005;5;0.03;5;30;186
0.073;1.53;0.28;0.005;0.01;130;57;5;172;313;0.03;0.03;0.005;5;0.03;5;40;186
0.068;1.47;0.27;0.005;0.009;110;90;5;152;265;0.03;0.03;0.005;5;0.03;5;-120;2
0.068;1.47;0.27;0.005;0.009;110;90;5;152;265;0.03;0.03;0.005;5;0.03;5;-110;2
0.068;1.47;0.27;0.005;0.009;110;90;5;152;265;0.03;0.03;0.005;5;0.03;5;-100;2
0.068;1.47;0.27;0.005;0.009;110;90;5;152;265;0.03;0.03;0.005;5;0.03;5;-90;2
0.068;1.47;0.27;0.005;0.009;110;90;5;152;265;0.03;0.03;0.005;5;0.03;5;-80;6
0.068;1.47;0.27;0.005;0.009;110;90;5;152;265;0.03;0.03;0.005;5;0.03;5;-70;20
0.068;1.47;0.27;0.005;0.009;110;90;5;152;265;0.03;0.03;0.005;5;0.03;5;-60;42
0.068;1.47;0.27;0.005;0.009;110;90;5;152;265;0.03;0.03;0.005;5;0.03;5;-50;76
0.068;1.47;0.27;0.005;0.009;110;90;5;152;265;0.03;0.03;0.005;5;0.03;5;-40;110
0.068;1.47;0.27;0.005;0.009;110;90;5;152;265;0.03;0.03;0.005;5;0.03;5;-30;137
0.068;1.47;0.27;0.005;0.009;110;90;5;152;265;0.03;0.03;0.005;5;0.03;5;-20;155
0.068;1.47;0.27;0.005;0.009;110;90;5;152;265;0.03;0.03;0.005;5;0.03;5;-10;170
0.068;1.47;0.27;0.005;0.009;110;90;5;152;265;0.03;0.03;0.005;5;0.03;5;0;176
0.068;1.47;0.27;0.005;0.009;110;90;5;152;265;0.03;0.03;0.005;5;0.03;5;10;178
0.068;1.47;0.27;0.005;0.009;110;90;5;152;265;0.03;0.03;0.005;5;0.03;5;20;178
0.068;1.47;0.27;0.005;0.009;110;90;5;152;265;0.03;0.03;0.005;5;0.03;5;30;178
0.068;1.47;0.27;0.005;0.009;110;90;5;152;265;0.03;0.03;0.005;5;0.03;5;40;178
0.068;1.43;0.29;0.005;0.009;110;129;5;154;308;0.03;0.03;0.005;5;0.03;5;-120;3
0.068;1.43;0.29;0.005;0.009;110;129;5;154;308;0.03;0.03;0.005;5;0.03;5;-110;3
0.068;1.43;0.29;0.005;0.009;110;129;5;154;308;0.03;0.03;0.005;5;0.03;5;-100;3
0.068;1.43;0.29;0.005;0.009;110;129;5;154;308;0.03;0.03;0.005;5;0.03;5;-90;6
0.068;1.43;0.29;0.005;0.009;110;129;5;154;308;0.03;0.03;0.005;5;0.03;5;-80;7
0.068;1.43;0.29;0.005;0.009;110;129;5;154;308;0.03;0.03;0.005;5;0.03;5;-70;10
0.068;1.43;0.29;0.005;0.009;110;129;5;154;308;0.03;0.03;0.005;5;0.03;5;-60;50
0.068;1.43;0.29;0.005;0.009;110;129;5;154;308;0.03;0.03;0.005;5;0.03;5;-50;84
0.068;1.43;0.29;0.005;0.009;110;129;5;154;308;0.03;0.03;0.005;5;0.03;5;-40;119
0.068;1.43;0.29;0.005;0.009;110;129;5;154;308;0.03;0.03;0.005;5;0.03;5;-30;141
0.068;1.43;0.29;0.005;0.009;110;129;5;154;308;0.03;0.03;0.005;5;0.03;5;-20;149
0.068;1.43;0.29;0.005;0.009;110;129;5;154;308;0.03;0.03;0.005;5;0.03;5;-10;155
0.068;1.43;0.29;0.005;0.009;110;129;5;154;308;0.03;0.03;0.005;5;0.03;5;0;159
0.068;1.43;0.29;0.005;0.009;110;129;5;154;308;0.03;0.03;0.005;5;0.03;5;10;162
0.068;1.43;0.29;0.005;0.009;110;129;5;154;308;0.03;0.03;0.005;5;0.03;5;20;164
0.068;1.43;0.29;0.005;0.009;110;129;5;154;308;0.03;0.03;0.005;5;0.03;5;30;166
0.068;1.43;0.29;0.005;0.009;110;129;5;154;308;0.03;0.03;0.005;5;0.03;5;40;167
0.068;1.45;0.35;0.005;0.009;100;158;5;167;311;0.03;0.03;0.005;5;0.03;5;-120;2
0.068;1.45;0.35;0.005;0.009;100;158;5;167;311;0.03;0.03;0.005;5;0.03;5;-110;2
0.068;1.45;0.35;0.005;0.009;100;158;5;167;311;0.03;0.03;0.005;5;0.03;5;-100;3
0.068;1.45;0.35;0.005;0.009;100;158;5;167;311;0.03;0.03;0.005;5;0.03;5;-90;6
0.068;1.45;0.35;0.005;0.009;100;158;5;167;311;0.03;0.03;0.005;5;0.03;5;-80;14
0.068;1.45;0.35;0.005;0.009;100;158;5;167;311;0.03;0.03;0.005;5;0.03;5;-70;32
0.068;1.45;0.35;0.005;0.009;100;158;5;167;311;0.03;0.03;0.005;5;0.03;5;-60;57
0.068;1.45;0.35;0.005;0.009;100;158;5;167;311;0.03;0.03;0.005;5;0.03;5;-50;90
0.068;1.45;0.35;0.005;0.009;100;158;5;167;311;0.03;0.03;0.005;5;0.03;5;-40;117
0.068;1.45;0.35;0.005;0.009;100;158;5;167;311;0.03;0.03;0.005;5;0.03;5;-30;140
0.068;1.45;0.35;0.005;0.009;100;158;5;167;311;0.03;0.03;0.005;5;0.03;5;-20;158
0.068;1.45;0.35;0.005;0.009;100;158;5;167;311;0.03;0.03;0.005;5;0.03;5;-10;168
0.068;1.45;0.35;0.005;0.009;100;158;5;167;311;0.03;0.03;0.005;5;0.03;5;0;173
0.068;1.45;0.35;0.005;0.009;100;158;5;167;311;0.03;0.03;0.005;5;0.03;5;10;173
0.068;1.45;0.35;0.005;0.009;100;158;5;167;311;0.03;0.03;0.005;5;0.03;5;20;173
0.068;1.45;0.35;0.005;0.009;100;158;5;167;311;0.03;0.03;0.005;5;0.03;5;30;173
0.068;1.45;0.35;0.005;0.009;100;158;5;167;311;0.03;0.03;0.005;5;0.03;5;40;173
0.068;1.51;0.39;0.007;0.009;300;2;5;166;278;0.03;0.03;0.005;5;0.03;5;-120;2
0.068;1.51;0.39;0.007;0.009;300;2;5;166;278;0.03;0.03;0.005;5;0.03;5;-110;2
0.068;1.51;0.39;0.007;0.009;300;2;5;166;278;0.03;0.03;0.005;5;0.03;5;-100;2
0.068;1.51;0.39;0.007;0.009;300;2;5;166;278;0.03;0.03;0.005;5;0.03;5;-90;3
0.068;1.51;0.39;0.007;0.009;300;2;5;166;278;0.03;0.03;0.005;5;0.03;5;-80;7
0.068;1.51;0.39;0.007;0.009;300;2;5;166;278;0.03;0.03;0.005;5;0.03;5;-70;17
0.068;1.51;0.39;0.007;0.009;300;2;5;166;278;0.03;0.03;0.005;5;0.03;5;-60;34
0.068;1.51;0.39;0.007;0.009;300;2;5;166;278;0.03;0.03;0.005;5;0.03;5;-50;54
0.068;1.51;0.39;0.007;0.009;300;2;5;166;278;0.03;0.03;0.005;5;0.03;5;-40;81
0.068;1.51;0.39;0.007;0.009;300;2;5;166;278;0.03;0.03;0.005;5;0.03;5;-30;117
0.068;1.51;0.39;0.007;0.009;300;2;5;166;278;0.03;0.03;0.005;5;0.03;5;-20;150
0.068;1.51;0.39;0.007;0.009;300;2;5;166;278;0.03;0.03;0.005;5;0.03;5;-10;176
0.068;1.51;0.39;0.007;0.009;300;2;5;166;278;0.03;0.03;0.005;5;0.03;5;0;195
0.068;1.51;0.39;0.007;0.009;300;2;5;166;278;0.03;0.03;0.005;5;0.03;5;10;200
0.068;1.51;0.39;0.007;0.009;300;2;5;166;278;0.03;0.03;0.005;5;0.03;5;20;200
0.068;1.51;0.39;0.007;0.009;300;2;5;166;278;0.03;0.03;0.005;5;0.03;5;30;200
0.068;1.51;0.39;0.007;0.009;300;2;5;166;278;0.03;0.03;0.005;5;0.03;5;40;200
0.07;1.51;0.42;0.005;0.008;210;105;5;156;271;0.03;0.03;0.005;5;0.03;5;-120;2
0.07;1.51;0.42;0.005;0.008;210;105;5;156;271;0.03;0.03;0.005;5;0.03;5;-110;2
0.07;1.51;0.42;0.005;0.008;210;105;5;156;271;0.03;0.03;0.005;5;0.03;5;-100;2
0.07;1.51;0.42;0.005;0.008;210;105;5;156;271;0.03;0.03;0.005;5;0.03;5;-90;2
0.07;1.51;0.42;0.005;0.008;210;105;5;156;271;0.03;0.03;0.005;5;0.03;5;-80;7
0.07;1.51;0.42;0.005;0.008;210;105;5;156;271;0.03;0.03;0.005;5;0.03;5;-70;23
0.07;1.51;0.42;0.005;0.008;210;105;5;156;271;0.03;0.03;0.005;5;0.03;5;-60;43
0.07;1.51;0.42;0.005;0.008;210;105;5;156;271;0.03;0.03;0.005;5;0.03;5;-50;74
0.07;1.51;0.42;0.005;0.008;210;105;5;156;271;0.03;0.03;0.005;5;0.03;5;-40;110
0.07;1.51;0.42;0.005;0.008;210;105;5;156;271;0.03;0.03;0.005;5;0.03;5;-30;130
0.07;1.51;0.42;0.005;0.008;210;105;5;156;271;0.03;0.03;0.005;5;0.03;5;-20;146
0.07;1.51;0.42;0.005;0.008;210;105;5;156;271;0.03;0.03;0.005;5;0.03;5;-10;162
0.07;1.51;0.42;0.005;0.008;210;105;5;156;271;0.03;0.03;0.005;5;0.03;5;0;173
0.07;1.51;0.42;0.005;0.008;210;105;5;156;271;0.03;0.03;0.005;5;0.03;5;10;179
0.07;1.51;0.42;0.005;0.008;210;105;5;156;271;0.03;0.03;0.005;5;0.03;5;20;180
0.07;1.51;0.42;0.005;0.008;210;105;5;156;271;0.03;0.03;0.005;5;0.03;5;30;180
0.07;1.51;0.42;0.005;0.008;210;105;5;156;271;0.03;0.03;0.005;5;0.03;5;40;180
0.066;1.48;0.47;0.007;0.011;410;2;5;164;285;0.03;0.03;0.005;5;0.03;5;-120;2
0.066;1.48;0.47;0.007;0.011;410;2;5;164;285;0.03;0.03;0.005;5;0.03;5;-110;2
0.066;1.48;0.47;0.007;0.011;410;2;5;164;285;0.03;0.03;0.005;5;0.03;5;-100;3
0.066;1.48;0.47;0.007;0.011;410;2;5;164;285;0.03;0.03;0.005;5;0.03;5;-90;6
0.066;1.48;0.47;0.007;0.011;410;2;5;164;285;0.03;0.03;0.005;5;0.03;5;-80;14
0.066;1.48;0.47;0.007;0.011;410;2;5;164;285;0.03;0.03;0.005;5;0.03;5;-70;30
0.066;1.48;0.47;0.007;0.011;410;2;5;164;285;0.03;0.03;0.005;5;0.03;5;-60;46
0.066;1.48;0.47;0.007;0.011;410;2;5;164;285;0.03;0.03;0.005;5;0.03;5;-50;72
0.066;1.48;0.47;0.007;0.011;410;2;5;164;285;0.03;0.03;0.005;5;0.03;5;-40;118
0.066;1.48;0.47;0.007;0.011;410;2;5;164;285;0.03;0.03;0.005;5;0.03;5;-30;153
0.066;1.48;0.47;0.007;0.011;410;2;5;164;285;0.03;0.03;0.005;5;0.03;5;-20;166
0.066;1.48;0.47;0.007;0.011;410;2;5;164;285;0.03;0.03;0.005;5;0.03;5;-10;174
0.066;1.48;0.47;0.007;0.011;410;2;5;164;285;0.03;0.03;0.005;5;0.03;5;0;184
0.066;1.48;0.47;0.007;0.011;410;2;5;164;285;0.03;0.03;0.005;5;0.03;5;10;194
0.066;1.48;0.47;0.007;0.011;410;2;5;164;285;0.03;0.03;0.005;5;0.03;5;20;202
0.066;1.48;0.47;0.007;0.011;410;2;5;164;285;0.03;0.03;0.005;5;0.03;5;30;205
0.066;1.48;0.47;0.007;0.011;410;2;5;164;285;0.03;0.03;0.005;5;0.03;5;40;210
0.072;1.53;0.37;0.006;0.011;370;15;5;149;291;0.03;0.03;0.005;5;0.03;5;-120;2
0.072;1.53;0.37;0.006;0.011;370;15;5;149;291;0.03;0.03;0.005;5;0.03;5;-110;3
0.072;1.53;0.37;0.006;0.011;370;15;5;149;291;0.03;0.03;0.005;5;0.03;5;-100;5
0.072;1.53;0.37;0.006;0.011;370;15;5;149;291;0.03;0.03;0.005;5;0.03;5;-90;9
0.072;1.53;0.37;0.006;0.011;370;15;5;149;291;0.03;0.03;0.005;5;0.03;5;-80;14
0.072;1.53;0.37;0.006;0.011;370;15;5;149;291;0.03;0.03;0.005;5;0.03;5;-70;28
0.072;1.53;0.37;0.006;0.011;370;15;5;149;291;0.03;0.03;0.005;5;0.03;5;-60;53
0.072;1.53;0.37;0.006;0.011;370;15;5;149;291;0.03;0.03;0.005;5;0.03;5;-50;91
0.072;1.53;0.37;0.006;0.011;370;15;5;149;291;0.03;0.03;0.005;5;0.03;5;-40;130
0.072;1.53;0.37;0.006;0.011;370;15;5;149;291;0.03;0.03;0.005;5;0.03;5;-30;150
0.072;1.53;0.37;0.006;0.011;370;15;5;149;291;0.03;0.03;0.005;5;0.03;5;-20;159
0.072;1.53;0.37;0.006;0.011;370;15;5;149;291;0.03;0.03;0.005;5;0.03;5;-10;165
0.072;1.53;0.37;0.006;0.011;370;15;5;149;291;0.03;0.03;0.005;5;0.03;5;0;168
0.072;1.53;0.37;0.006;0.011;370;15;5;149;291;0.03;0.03;0.005;5;0.03;5;10;168
0.072;1.53;0.37;0.006;0.011;370;15;5;149;291;0.03;0.03;0.005;5;0.03;5;20;168
0.072;1.53;0.37;0.006;0.011;370;15;5;149;291;0.03;0.03;0.005;5;0.03;5;30;168
0.072;1.53;0.37;0.006;0.011;370;15;5;149;291;0.03;0.03;0.005;5;0.03;5;40;168
0.071;1.51;0.38;0.007;0.011;410;29;5;143;285;0.03;0.03;0.005;5;0.03;5;-120;2
0.071;1.51;0.38;0.007;0.011;410;29;5;143;285;0.03;0.03;0.005;5;0.03;5;-110;3
0.071;1.51;0.38;0.007;0.011;410;29;5;143;285;0.03;0.03;0.005;5;0.03;5;-100;6
0.071;1.51;0.38;0.007;0.011;410;29;5;143;285;0.03;0.03;0.005;5;0.03;5;-90;12
0.071;1.51;0.38;0.007;0.011;410;29;5;143;285;0.03;0.03;0.005;5;0.03;5;-80;19
0.071;1.51;0.38;0.007;0.011;410;29;5;143;285;0.03;0.03;0.005;5;0.03;5;-70;34
0.071;1.51;0.38;0.007;0.011;410;29;5;143;285;0.03;0.03;0.005;5;0.03;5;-60;62
0.071;1.51;0.38;0.007;0.011;410;29;5;143;285;0.03;0.03;0.005;5;0.03;5;-50;92
0.071;1.51;0.38;0.007;0.011;410;29;5;143;285;0.03;0.03;0.005;5;0.03;5;-40;120
0.071;1.51;0.38;0.007;0.011;410;29;5;143;285;0.03;0.03;0.005;5;0.03;5;-30;144
0.071;1.51;0.38;0.007;0.011;410;29;5;143;285;0.03;0.03;0.005;5;0.03;5;-20;160
0.071;1.51;0.38;0.007;0.011;410;29;5;143;285;0.03;0.03;0.005;5;0.03;5;-10;162
0.071;1.51;0.38;0.007;0.011;410;29;5;143;285;0.03;0.03;0.005;5;0.03;5;0;162
0.071;1.51;0.38;0.007;0.011;410;29;5;143;285;0.03;0.03;0.005;5;0.03;5;10;162
0.071;1.51;0.38;0.007;0.011;410;29;5;143;285;0.03;0.03;0.005;5;0.03;5;20;162
0.071;1.51;0.38;0.007;0.011;410;29;5;143;285;0.03;0.03;0.005;5;0.03;5;30;162
0.071;1.51;0.38;0.007;0.011;410;29;5;143;285;0.03;0.03;0.005;5;0.03;5;40;162
0.069;1.48;0.34;0.007;0.01;370;40;5;149;281;0.03;0.03;0.005;5;0.03;5;-120;2
0.069;1.48;0.34;0.007;0.01;370;40;5;149;281;0.03;0.03;0.005;5;0.03;5;-110;5
0.069;1.48;0.34;0.007;0.01;370;40;5;149;281;0.03;0.03;0.005;5;0.03;5;-100;8
0.069;1.48;0.34;0.007;0.01;370;40;5;149;281;0.03;0.03;0.005;5;0.03;5;-90;12
0.069;1.48;0.34;0.007;0.01;370;40;5;149;281;0.03;0.03;0.005;5;0.03;5;-80;19
0.069;1.48;0.34;0.007;0.01;370;40;5;149;281;0.03;0.03;0.005;5;0.03;5;-70;32
0.069;1.48;0.34;0.007;0.01;370;40;5;149;281;0.03;0.03;0.005;5;0.03;5;-60;59
0.069;1.48;0.34;0.007;0.01;370;40;5;149;281;0.03;0.03;0.005;5;0.03;5;-50;93
0.069;1.48;0.34;0.007;0.01;370;40;5;149;281;0.03;0.03;0.005;5;0.03;5;-40;125
0.069;1.48;0.34;0.007;0.01;370;40;5;149;281;0.03;0.03;0.005;5;0.03;5;-30;150
0.069;1.48;0.34;0.007;0.01;370;40;5;149;281;0.03;0.03;0.005;5;0.03;5;-20;158
0.069;1.48;0.34;0.007;0.01;370;40;5;149;281;0.03;0.03;0.005;5;0.03;5;-10;164
0.069;1.48;0.34;0.007;0.01;370;40;5;149;281;0.03;0.03;0.005;5;0.03;5;0;165
0.069;1.48;0.34;0.007;0.01;370;40;5;149;281;0.03;0.03;0.005;5;0.03;5;10;166
0.069;1.48;0.34;0.007;0.01;370;40;5;149;281;0.03;0.03;0.005;5;0.03;5;20;166
0.069;1.48;0.34;0.007;0.01;370;40;5;149;281;0.03;0.03;0.005;5;0.03;5;30;166
0.069;1.48;0.34;0.007;0.01;370;40;5;149;281;0.03;0.03;0.005;5;0.03;5;40;168
0.068;1.46;0.34;0.006;0.01;350;54;5;139;284;0.03;0.03;0.005;5;0.03;5;-120;2
0.068;1.46;0.34;0.006;0.01;350;54;5;139;284;0.03;0.03;0.005;5;0.03;5;-110;2
0.068;1.46;0.34;0.006;0.01;350;54;5;139;284;0.03;0.03;0.005;5;0.03;5;-100;6
0.068;1.46;0.34;0.006;0.01;350;54;5;139;284;0.03;0.03;0.005;5;0.03;5;-90;14
0.068;1.46;0.34;0.006;0.01;350;54;5;139;284;0.03;0.03;0.005;5;0.03;5;-80;30
0.068;1.46;0.34;0.006;0.01;350;54;5;139;284;0.03;0.03;0.005;5;0.03;5;-70;48
0.068;1.46;0.34;0.006;0.01;350;54;5;139;284;0.03;0.03;0.005;5;0.03;5;-60;72
0.068;1.46;0.34;0.006;0.01;350;54;5;139;284;0.03;0.03;0.005;5;0.03;5;-50;106
0.068;1.46;0.34;0.006;0.01;350;54;5;139;284;0.03;0.03;0.005;5;0.03;5;-40;134
0.068;1.46;0.34;0.006;0.01;350;54;5;139;284;0.03;0.03;0.005;5;0.03;5;-30;147
0.068;1.46;0.34;0.006;0.01;350;54;5;139;284;0.03;0.03;0.005;5;0.03;5;-20;154
0.068;1.46;0.34;0.006;0.01;350;54;5;139;284;0.03;0.03;0.005;5;0.03;5;-10;160
0.068;1.46;0.34;0.006;0.01;350;54;5;139;284;0.03;0.03;0.005;5;0.03;5;0;164
0.068;1.46;0.34;0.006;0.01;350;54;5;139;284;0.03;0.03;0.005;5;0.03;5;10;165
0.068;1.46;0.34;0.006;0.01;350;54;5;139;284;0.03;0.03;0.005;5;0.03;5;20;166
0.068;1.46;0.34;0.006;0.01;350;54;5;139;284;0.03;0.03;0.005;5;0.03;5;30;166
0.068;1.46;0.34;0.006;0.01;350;54;5;139;284;0.03;0.03;0.005;5;0.03;5;40;166
0.069;1.48;0.35;0.007;0.011;350;102;5;140;277;0.03;0.03;0.005;5;0.03;5;-120;2
0.069;1.48;0.35;0.007;0.011;350;102;5;140;277;0.03;0.03;0.005;5;0.03;5;-110;2
0.069;1.48;0.35;0.007;0.011;350;102;5;140;277;0.03;0.03;0.005;5;0.03;5;-100;3
0.069;1.48;0.35;0.007;0.011;350;102;5;140;277;0.03;0.03;0.005;5;0.03;5;-90;10
0.069;1.48;0.35;0.007;0.011;350;102;5;140;277;0.03;0.03;0.005;5;0.03;5;-80;42
0.069;1.48;0.35;0.007;0.011;350;102;5;140;277;0.03;0.03;0.005;5;0.03;5;-70;82
0.069;1.48;0.35;0.007;0.011;350;102;5;140;277;0.03;0.03;0.005;5;0.03;5;-60;112
0.069;1.48;0.35;0.007;0.011;350;102;5;140;277;0.03;0.03;0.005;5;0.03;5;-50;139
0.069;1.48;0.35;0.007;0.011;350;102;5;140;277;0.03;0.03;0.005;5;0.03;5;-40;155
0.069;1.48;0.35;0.007;0.011;350;102;5;140;277;0.03;0.03;0.005;5;0.03;5;-30;164
0.069;1.48;0.35;0.007;0.011;350;102;5;140;277;0.03;0.03;0.005;5;0.03;5;-20;170
0.069;1.48;0.35;0.007;0.011;350;102;5;140;277;0.03;0.03;0.005;5;0.03;5;-10;171
0.069;1.48;0.35;0.007;0.011;350;102;5;140;277;0.03;0.03;0.005;5;0.03;5;0;171
0.069;1.48;0.35;0.007;0.011;350;102;5;140;277;0.03;0.03;0.005;5;0.03;5;10;171
0.069;1.48;0.35;0.007;0.011;350;102;5;140;277;0.03;0.03;0.005;5;0.03;5;20;171
0.069;1.48;0.35;0.007;0.011;350;102;5;140;277;0.03;0.03;0.005;5;0.03;5;30;171
0.069;1.48;0.35;0.007;0.011;350;102;5;140;277;0.03;0.03;0.005;5;0.03;5;40;171
0.066;1.39;0.35;0.006;0.009;360;158;5;138;290;0.03;0.03;0.005;5;0.03;5;-120;2
0.066;1.39;0.35;0.006;0.009;360;158;5;138;290;0.03;0.03;0.005;5;0.03;5;-110;3
0.066;1.39;0.35;0.006;0.009;360;158;5;138;290;0.03;0.03;0.005;5;0.03;5;-100;8
0.066;1.39;0.35;0.006;0.009;360;158;5;138;290;0.03;0.03;0.005;5;0.03;5;-90;27
0.066;1.39;0.35;0.006;0.009;360;158;5;138;290;0.03;0.03;0.005;5;0.03;5;-80;53
0.066;1.39;0.35;0.006;0.009;360;158;5;138;290;0.03;0.03;0.005;5;0.03;5;-70;87
0.066;1.39;0.35;0.006;0.009;360;158;5;138;290;0.03;0.03;0.005;5;0.03;5;-60;120
0.066;1.39;0.35;0.006;0.009;360;158;5;138;290;0.03;0.03;0.005;5;0.03;5;-50;140
0.066;1.39;0.35;0.006;0.009;360;158;5;138;290;0.03;0.03;0.005;5;0.03;5;-40;154
0.066;1.39;0.35;0.006;0.009;360;158;5;138;290;0.03;0.03;0.005;5;0.03;5;-30;165
0.066;1.39;0.35;0.006;0.009;360;158;5;138;290;0.03;0.03;0.005;5;0.03;5;-20;172
0.066;1.39;0.35;0.006;0.009;360;158;5;138;290;0.03;0.03;0.005;5;0.03;5;-10;179
0.066;1.39;0.35;0.006;0.009;360;158;5;138;290;0.03;0.03;0.005;5;0.03;5;0;183
0.066;1.39;0.35;0.006;0.009;360;158;5;138;290;0.03;0.03;0.005;5;0.03;5;10;186
0.066;1.39;0.35;0.006;0.009;360;158;5;138;290;0.03;0.03;0.005;5;0.03;5;20;186
0.066;1.39;0.35;0.006;0.009;360;158;5;138;290;0.03;0.03;0.005;5;0.03;5;30;186
0.066;1.39;0.35;0.006;0.009;360;158;5;138;290;0.03;0.03;0.005;5;0.03;5;40;186
0.064;1.43;0.36;0.008;0.008;5;160;5;233;426;0.03;0.03;0.005;5;0.03;5;-120;4
0.064;1.43;0.36;0.008;0.008;5;160;5;233;426;0.03;0.03;0.005;5;0.03;5;-110;6
0.064;1.43;0.36;0.008;0.008;5;160;5;233;426;0.03;0.03;0.005;5;0.03;5;-100;7
0.064;1.43;0.36;0.008;0.008;5;160;5;233;426;0.03;0.03;0.005;5;0.03;5;-90;9
0.064;1.43;0.36;0.008;0.008;5;160;5;233;426;0.03;0.03;0.005;5;0.03;5;-80;10
0.064;1.43;0.36;0.008;0.008;5;160;5;233;426;0.03;0.03;0.005;5;0.03;5;-70;14
0.064;1.43;0.36;0.008;0.008;5;160;5;233;426;0.03;0.03;0.005;5;0.03;5;-60;18
0.064;1.43;0.36;0.008;0.008;5;160;5;233;426;0.03;0.03;0.005;5;0.03;5;-50;23
0.064;1.43;0.36;0.008;0.008;5;160;5;233;426;0.03;0.03;0.005;5;0.03;5;-40;32
0.064;1.43;0.36;0.008;0.008;5;160;5;233;426;0.03;0.03;0.005;5;0.03;5;-30;46
0.064;1.43;0.36;0.008;0.008;5;160;5;233;426;0.03;0.03;0.005;5;0.03;5;-20;72
0.064;1.43;0.36;0.008;0.008;5;160;5;233;426;0.03;0.03;0.005;5;0.03;5;-10;106
0.064;1.43;0.36;0.008;0.008;5;160;5;233;426;0.03;0.03;0.005;5;0.03;5;0;132
0.064;1.43;0.36;0.008;0.008;5;160;5;233;426;0.03;0.03;0.005;5;0.03;5;10;141
0.064;1.43;0.36;0.008;0.008;5;160;5;233;426;0.03;0.03;0.005;5;0.03;5;20;143
0.064;1.43;0.36;0.008;0.008;5;160;5;233;426;0.03;0.03;0.005;5;0.03;5;30;144
0.064;1.43;0.36;0.008;0.008;5;160;5;233;426;0.03;0.03;0.005;5;0.03;5;40;144
0.07;1.45;0.28;0.009;0.009;120;2;5;239;315;0.03;0.03;0.005;5;0.03;5;-120;2
0.07;1.45;0.28;0.009;0.009;120;2;5;239;315;0.03;0.03;0.005;5;0.03;5;-110;2
0.07;1.45;0.28;0.009;0.009;120;2;5;239;315;0.03;0.03;0.005;5;0.03;5;-100;2
0.07;1.45;0.28;0.009;0.009;120;2;5;239;315;0.03;0.03;0.005;5;0.03;5;-90;2
0.07;1.45;0.28;0.009;0.009;120;2;5;239;315;0.03;0.03;0.005;5;0.03;5;-80;2
0.07;1.45;0.28;0.009;0.009;120;2;5;239;315;0.03;0.03;0.005;5;0.03;5;-70;4
0.07;1.45;0.28;0.009;0.009;120;2;5;239;315;0.03;0.03;0.005;5;0.03;5;-60;13
0.07;1.45;0.28;0.009;0.009;120;2;5;239;315;0.03;0.03;0.005;5;0.03;5;-50;31
0.07;1.45;0.28;0.009;0.009;120;2;5;239;315;0.03;0.03;0.005;5;0.03;5;-40;52
0.07;1.45;0.28;0.009;0.009;120;2;5;239;315;0.03;0.03;0.005;5;0.03;5;-30;78
0.07;1.45;0.28;0.009;0.009;120;2;5;239;315;0.03;0.03;0.005;5;0.03;5;-20;109
0.07;1.45;0.28;0.009;0.009;120;2;5;239;315;0.03;0.03;0.005;5;0.03;5;-10;132
0.07;1.45;0.28;0.009;0.009;120;2;5;239;315;0.03;0.03;0.005;5;0.03;5;0;154
0.07;1.45;0.28;0.009;0.009;120;2;5;239;315;0.03;0.03;0.005;5;0.03;5;10;160
0.07;1.45;0.28;0.009;0.009;120;2;5;239;315;0.03;0.03;0.005;5;0.03;5;20;165
0.07;1.45;0.28;0.009;0.009;120;2;5;239;315;0.03;0.03;0.005;5;0.03;5;30;168
0.07;1.45;0.28;0.009;0.009;120;2;5;239;315;0.03;0.03;0.005;5;0.03;5;40;168
0.068;1.46;0.35;0.005;0.01;120;29;5;243;314;0.03;0.03;0.005;5;0.03;5;-120;2
0.068;1.46;0.35;0.005;0.01;120;29;5;243;314;0.03;0.03;0.005;5;0.03;5;-110;2
0.068;1.46;0.35;0.005;0.01;120;29;5;243;314;0.03;0.03;0.005;5;0.03;5;-100;2
0.068;1.46;0.35;0.005;0.01;120;29;5;243;314;0.03;0.03;0.005;5;0.03;5;-90;2
0.068;1.46;0.35;0.005;0.01;120;29;5;243;314;0.03;0.03;0.005;5;0.03;5;-80;5
0.068;1.46;0.35;0.005;0.01;120;29;5;243;314;0.03;0.03;0.005;5;0.03;5;-70;7
0.068;1.46;0.35;0.005;0.01;120;29;5;243;314;0.03;0.03;0.005;5;0.03;5;-60;18
0.068;1.46;0.35;0.005;0.01;120;29;5;243;314;0.03;0.03;0.005;5;0.03;5;-50;35
0.068;1.46;0.35;0.005;0.01;120;29;5;243;314;0.03;0.03;0.005;5;0.03;5;-40;56
0.068;1.46;0.35;0.005;0.01;120;29;5;243;314;0.03;0.03;0.005;5;0.03;5;-30;90
0.068;1.46;0.35;0.005;0.01;120;29;5;243;314;0.03;0.03;0.005;5;0.03;5;-20;122
0.068;1.46;0.35;0.005;0.01;120;29;5;243;314;0.03;0.03;0.005;5;0.03;5;-10;148
0.068;1.46;0.35;0.005;0.01;120;29;5;243;314;0.03;0.03;0.005;5;0.03;5;0;166
0.068;1.46;0.35;0.005;0.01;120;29;5;243;314;0.03;0.03;0.005;5;0.03;5;10;180
0.068;1.46;0.35;0.005;0.01;120;29;5;243;314;0.03;0.03;0.005;5;0.03;5;20;189
0.068;1.46;0.35;0.005;0.01;120;29;5;243;314;0.03;0.03;0.005;5;0.03;5;30;194
0.068;1.46;0.35;0.005;0.01;120;29;5;243;314;0.03;0.03;0.005;5;0.03;5;40;196
0.068;1.45;0.34;0.005;0.009;120;59;5;250;335;0.03;0.03;0.005;5;0.03;5;-120;2
0.068;1.45;0.34;0.005;0.009;120;59;5;250;335;0.03;0.03;0.005;5;0.03;5;-110;2
0.068;1.45;0.34;0.005;0.009;120;59;5;250;335;0.03;0.03;0.005;5;0.03;5;-100;2
0.068;1.45;0.34;0.005;0.009;120;59;5;250;335;0.03;0.03;0.005;5;0.03;5;-90;2
0.068;1.45;0.34;0.005;0.009;120;59;5;250;335;0.03;0.03;0.005;5;0.03;5;-80;4
0.068;1.45;0.34;0.005;0.009;120;59;5;250;335;0.03;0.03;0.005;5;0.03;5;-70;8
0.068;1.45;0.34;0.005;0.009;120;59;5;250;335;0.03;0.03;0.005;5;0.03;5;-60;18
0.068;1.45;0.34;0.005;0.009;120;59;5;250;335;0.03;0.03;0.005;5;0.03;5;-50;30
0.068;1.45;0.34;0.005;0.009;120;59;5;250;335;0.03;0.03;0.005;5;0.03;5;-40;58
0.068;1.45;0.34;0.005;0.009;120;59;5;250;335;0.03;0.03;0.005;5;0.03;5;-30;80
0.068;1.45;0.34;0.005;0.009;120;59;5;250;335;0.03;0.03;0.005;5;0.03;5;-20;105
0.068;1.45;0.34;0.005;0.009;120;59;5;250;335;0.03;0.03;0.005;5;0.03;5;-10;130
0.068;1.45;0.34;0.005;0.009;120;59;5;250;335;0.03;0.03;0.005;5;0.03;5;0;150
0.068;1.45;0.34;0.005;0.009;120;59;5;250;335;0.03;0.03;0.005;5;0.03;5;10;166
0.068;1.45;0.34;0.005;0.009;120;59;5;250;335;0.03;0.03;0.005;5;0.03;5;20;173
0.068;1.45;0.34;0.005;0.009;120;59;5;250;335;0.03;0.03;0.005;5;0.03;5;30;174
0.068;1.45;0.34;0.005;0.009;120;59;5;250;335;0.03;0.03;0.005;5;0.03;5;40;175
0.068;1.39;0.33;0.005;0.009;110;90;5;270;314;0.03;0.03;0.005;5;0.03;5;-120;2
0.068;1.39;0.33;0.005;0.009;110;90;5;270;314;0.03;0.03;0.005;5;0.03;5;-110;2
0.068;1.39;0.33;0.005;0.009;110;90;5;270;314;0.03;0.03;0.005;5;0.03;5;-100;2
0.068;1.39;0.33;0.005;0.009;110;90;5;270;314;0.03;0.03;0.005;5;0.03;5;-90;4
0.068;1.39;0.33;0.005;0.009;110;90;5;270;314;0.03;0.03;0.005;5;0.03;5;-80;7
0.068;1.39;0.33;0.005;0.009;110;90;5;270;314;0.03;0.03;0.005;5;0.03;5;-70;11
0.068;1.39;0.33;0.005;0.009;110;90;5;270;314;0.03;0.03;0.005;5;0.03;5;-60;16
0.068;1.39;0.33;0.005;0.009;110;90;5;270;314;0.03;0.03;0.005;5;0.03;5;-50;37
0.068;1.39;0.33;0.005;0.009;110;90;5;270;314;0.03;0.03;0.005;5;0.03;5;-40;59
0.068;1.39;0.33;0.005;0.009;110;90;5;270;314;0.03;0.03;0.005;5;0.03;5;-30;97
0.068;1.39;0.33;0.005;0.009;110;90;5;270;314;0.03;0.03;0.005;5;0.03;5;-20;119
0.068;1.39;0.33;0.005;0.009;110;90;5;270;314;0.03;0.03;0.005;5;0.03;5;-10;131
0.068;1.39;0.33;0.005;0.009;110;90;5;270;314;0.03;0.03;0.005;5;0.03;5;0;144
0.068;1.39;0.33;0.005;0.009;110;90;5;270;314;0.03;0.03;0.005;5;0.03;5;10;154
0.068;1.39;0.33;0.005;0.009;110;90;5;270;314;0.03;0.03;0.005;5;0.03;5;20;164
0.068;1.39;0.33;0.005;0.009;110;90;5;270;314;0.03;0.03;0.005;5;0.03;5;30;172
0.068;1.39;0.33;0.005;0.009;110;90;5;270;314;0.03;0.03;0.005;5;0.03;5;40;177
0.067;1.48;0.4;0.006;0.008;320;2;5;253;286;0.03;0.03;0.005;5;0.03;5;-120;2
0.067;1.48;0.4;0.006;0.008;320;2;5;253;286;0.03;0.03;0.005;5;0.03;5;-110;2
0.067;1.48;0.4;0.006;0.008;320;2;5;253;286;0.03;0.03;0.005;5;0.03;5;-100;2
0.067;1.48;0.4;0.006;0.008;320;2;5;253;286;0.03;0.03;0.005;5;0.03;5;-90;2
0.067;1.48;0.4;0.006;0.008;320;2;5;253;286;0.03;0.03;0.005;5;0.03;5;-80;2
0.067;1.48;0.4;0.006;0.008;320;2;5;253;286;0.03;0.03;0.005;5;0.03;5;-70;4
0.067;1.48;0.4;0.006;0.008;320;2;5;253;286;0.03;0.03;0.005;5;0.03;5;-60;14
0.067;1.48;0.4;0.006;0.008;320;2;5;253;286;0.03;0.03;0.005;5;0.03;5;-50;32
0.067;1.48;0.4;0.006;0.008;320;2;5;253;286;0.03;0.03;0.005;5;0.03;5;-40;52
0.067;1.48;0.4;0.006;0.008;320;2;5;253;286;0.03;0.03;0.005;5;0.03;5;-30;82
0.067;1.48;0.4;0.006;0.008;320;2;5;253;286;0.03;0.03;0.005;5;0.03;5;-20;113
0.067;1.48;0.4;0.006;0.008;320;2;5;253;286;0.03;0.03;0.005;5;0.03;5;-10;139
0.067;1.48;0.4;0.006;0.008;320;2;5;253;286;0.03;0.03;0.005;5;0.03;5;0;160
0.067;1.48;0.4;0.006;0.008;320;2;5;253;286;0.03;0.03;0.005;5;0.03;5;10;174
0.067;1.48;0.4;0.006;0.008;320;2;5;253;286;0.03;0.03;0.005;5;0.03;5;20;183
0.067;1.48;0.4;0.006;0.008;320;2;5;253;286;0.03;0.03;0.005;5;0.03;5;30;190
0.067;1.48;0.4;0.006;0.008;320;2;5;253;286;0.03;0.03;0.005;5;0.03;5;40;196
0.072;1.47;0.32;0.005;0.006;190;43;5;265;248;0.03;0.03;0.005;5;0.03;5;-120;2
0.072;1.47;0.32;0.005;0.006;190;43;5;265;248;0.03;0.03;0.005;5;0.03;5;-110;2
0.072;1.47;0.32;0.005;0.006;190;43;5;265;248;0.03;0.03;0.005;5;0.03;5;-100;2
0.072;1.47;0.32;0.005;0.006;190;43;5;265;248;0.03;0.03;0.005;5;0.03;5;-90;4
0.072;1.47;0.32;0.005;0.006;190;43;5;265;248;0.03;0.03;0.005;5;0.03;5;-80;7
0.072;1.47;0.32;0.005;0.006;190;43;5;265;248;0.03;0.03;0.005;5;0.03;5;-70;9
0.072;1.47;0.32;0.005;0.006;190;43;5;265;248;0.03;0.03;0.005;5;0.03;5;-60;14
