Repository: Ennuk3/NeuralNetworkDataPrep

# NeuralNetworkDataPrep
Prepares data for neural network analysis using proprietary software.

All data used in this repository was obtained from Glyn Evans.

File: Example Databases/Full Charpy Curves/Full_database_MicroAlloying.csv (part 8 of 8)
C(%);Mn(%);Si(%);S(%);P(%);Ti(ppm);B(ppm);Al(ppm);N(ppm);O(ppm);Cr(%);Ni(%);Mo(%);V(ppm);Cu(%);Nb(ppm);Temp;Charpy
0.07;1.48;0.43;0.007;0.01;260;21;5;70;314;0.03;0.03;0.005;5;0.03;5;-30;221
0.07;1.48;0.43;0.007;0.01;260;21;5;70;314;0.03;0.03;0.005;5;0.03;5;-20;232
0.07;1.48;0.43;0.007;0.01;260;21;5;70;314;0.03;0.03;0.005;5;0.03;5;-10;234
0.07;1.48;0.43;0.007;0.01;260;21;5;70;314;0.03;0.03;0.005;5;0.03;5;0;234
0.07;1.48;0.43;0.007;0.01;260;21;5;70;314;0.03;0.03;0.005;5;0.03;5;10;234
0.07;1.48;0.43;0.007;0.01;260;21;5;70;314;0.03;0.03;0.005;5;0.03;5;20;234
0.07;1.48;0.43;0.007;0.01;260;21;5;70;314;0.03;0.03;0.005;5;0.03;5;30;234
0.07;1.48;0.43;0.007;0.01;260;21;5;70;314;0.03;0.03;0.005;5;0.03;5;40;234
0.07;1.53;0.42;0.007;0.009;290;46;5;69;292;0.03;0.03;0.005;5;0.03;5;-120;3
0.07;1.53;0.42;0.007;0.009;290;46;5;69;292;0.03;0.03;0.005;5;0.03;5;-110;4
0.07;1.53;0.42;0.007;0.009;290;46;5;69;292;0.03;0.03;0.005;5;0.03;5;-100;11
0.07;1.53;0.42;0.007;0.009;290;46;5;69;292;0.03;0.03;0.005;5;0.03;5;-90;86
0.07;1.53;0.42;0.007;0.009;290;46;5;69;292;0.03;0.03;0.005;5;0.03;5;-80;110
0.07;1.53;0.42;0.007;0.009;290;46;5;69;292;0.03;0.03;0.005;5;0.03;5;-70;140
0.07;1.53;0.42;0.007;0.009;290;46;5;69;292;0.03;0.03;0.005;5;0.03;5;-60;165
0.07;1.53;0.42;0.007;0.009;290;46;5;69;292;0.03;0.03;0.005;5;0.03;5;-50;180
0.07;1.53;0.42;0.007;0.009;290;46;5;69;292;0.03;0.03;0.005;5;0.03;5;-40;194
0.07;1.53;0.42;0.007;0.009;290;46;5;69;292;0.03;0.03;0.005;5;0.03;5;-30;204
0.07;1.53;0.42;0.007;0.009;290;46;5;69;292;0.03;0.03;0.005;5;0.03;5;-20;211
0.07;1.53;0.42;0.007;0.009;290;46;5;69;292;0.03;0.03;0.005;5;0.03;5;-10;214
0.07;1.53;0.42;0.007;0.009;290;46;5;69;292;0.03;0.03;0.005;5;0.03;5;0;216
0.07;1.53;0.42;0.007;0.009;290;46;5;69;292;0.03;0.03;0.005;5;0.03;5;10;216
0.07;1.53;0.42;0.007;0.009;290;46;5;69;292;0.03;0.03;0.005;5;0.03;5;20;216
0.07;1.53;0.42;0.007;0.009;290;46;5;69;292;0.03;0.03;0.005;5;0.03;5;30;216
0.07;1.53;0.42;0.007;0.009;290;46;5;69;292;0.03;0.03;0.005;5;0.03;5;40;216
0.066;1.45;0.39;0.006;0.008;270;91;5;75;255;0.03;0.03;0.005;5;0.03;5;-120;4
0.066;1.45;0.39;0.006;0.008;270;91;5;75;255;0.03;0.03;0.005;5;0.03;5;-110;6
0.066;1.45;0.39;0.006;0.008;270;91;5;75;255;0.03;0.03;0.005;5;0.03;5;-100;15
0.066;1.45;0.39;0.006;0.008;270;91;5;75;255;0.03;0.03;0.005;5;0.03;5;-90;53
0.066;1.45;0.39;0.006;0.008;270;91;5;75;255;0.03;0.03;0.005;5;0.03;5;-80;102
0.066;1.45;0.39;0.006;0.008;270;91;5;75;255;0.03;0.03;0.005;5;0.03;5;-70;134
0.066;1.45;0.39;0.006;0.008;270;91;5;75;255;0.03;0.03;0.005;5;0.03;5;-60;163
0.066;1.45;0.39;0.006;0.008;270;91;5;75;255;0.03;0.03;0.005;5;0.03;5;-50;180
0.066;1.45;0.39;0.006;0.008;270;91;5;75;255;0.03;0.03;0.005;5;0.03;5;-40;190
0.066;1.45;0.39;0.006;0.008;270;91;5;75;255;0.03;0.03;0.005;5;0.03;5;-30;198
0.066;1.45;0.39;0.006;0.008;270;91;5;75;255;0.03;0.03;0.005;5;0.03;5;-20;204
0.066;1.45;0.39;0.006;0.008;270;91;5;75;255;0.03;0.03;0.005;5;0.03;5;-10;208
0.066;1.45;0.39;0.006;0.008;270;91;5;75;255;0.03;0.03;0.005;5;0.03;5;0;211
0.066;1.45;0.39;0.006;0.008;270;91;5;75;255;0.03;0.03;0.005;5;0.03;5;10;212
0.066;1.45;0.39;0.006;0.008;270;91;5;75;255;0.03;0.03;0.005;5;0.03;5;20;213
0.066;1.45;0.39;0.006;0.008;270;91;5;75;255;0.03;0.03;0.005;5;0.03;5;30;214
0.066;1.45;0.39;0.006;0.008;270;91;5;75;255;0.03;0.03;0.005;5;0.03;5;40;214
0.074;1.42;0.38;0.006;0.009;270;126;5;72;269;0.03;0.03;0.005;5;0.03;5;-120;2
0.074;1.42;0.38;0.006;0.009;270;126;5;72;269;0.03;0.03;0.005;5;0.03;5;-110;2
0.074;1.42;0.38;0.006;0.009;270;126;5;72;269;0.03;0.03;0.005;5;0.03;5;-100;6
0.074;1.42;0.38;0.006;0.009;270;126;5;72;269;0.03;0.03;0.005;5;0.03;5;-90;35
0.074;1.42;0.38;0.006;0.009;270;126;5;72;269;0.03;0.03;0.005;5;0.03;5;-80;70
0.074;1.42;0.38;0.006;0.009;270;126;5;72;269;0.03;0.03;0.005;5;0.03;5;-70;98
0.074;1.42;0.38;0.006;0.009;270;126;5;72;269;0.03;0.03;0.005;5;0.03;5;-60;122
0.074;1.42;0.38;0.006;0.009;270;126;5;72;269;0.03;0.03;0.005;5;0.03;5;-50;146
0.074;1.42;0.38;0.006;0.009;270;126;5;72;269;0.03;0.03;0.005;5;0.03;5;-40;166
0.074;1.42;0.38;0.006;0.009;270;126;5;72;269;0.03;0.03;0.005;5;0.03;5;-30;180
0.074;1.42;0.38;0.006;0.009;270;126;5;72;269;0.03;0.03;0.005;5;0.03;5;-20;191
0.074;1.42;0.38;0.006;0.009;270;126;5;72;269;0.03;0.03;0.005;5;0.03;5;-10;200
0.074;1.42;0.38;0.006;0.009;270;126;5;72;269;0.03;0.03;0.005;5;0.03;5;0;206
0.074;1.42;0.38;0.006;0.009;270;126;5;72;269;0.03;0.03;0.005;5;0.03;5;10;206
0.074;1.42;0.38;0.006;0.009;270;126;5;72;269;0.03;0.03;0.005;5;0.03;5;20;208
0.074;1.42;0.38;0.006;0.009;270;126;5;72;269;0.03;0.03;0.005;5;0.03;5;30;208
0.074;1.42;0.38;0.006;0.009;270;126;5;72;269;0.03;0.03;0.005;5;0.03;5;40;208
0.069;1.36;0.37;0.007;0.009;250;169;5;63;253;0.03;0.03;0.005;5;0.03;5;-120;1
0.069;1.36;0.37;0.007;0.009;250;169;5;63;253;0.03;0.03;0.005;5;0.03;5;-110;2
0.069;1.36;0.37;0.007;0.009;250;169;5;63;253;0.03;0.03;0.005;5;0.03;5;-100;2
0.069;1.36;0.37;0.007;0.009;250;169;5;63;253;0.03;0.03;0.005;5;0.03;5;-90;6
0.069;1.36;0.37;0.007;0.009;250;169;5;63;253;0.03;0.03;0.005;5;0.03;5;-80;26
0.069;1.36;0.37;0.007;0.009;250;169;5;63;253;0.03;0.03;0.005;5;0.03;5;-70;50
0.069;1.36;0.37;0.007;0.009;250;169;5;63;253;0.03;0.03;0.005;5;0.03;5;-60;74
0.069;1.36;0.37;0.007;0.009;250;169;5;63;253;0.03;0.03;0.005;5;0.03;5;-50;104
0.069;1.36;0.37;0.007;0.009;250;169;5;63;253;0.03;0.03;0.005;5;0.03;5;-40;128
0.069;1.36;0.37;0.007;0.009;250;169;5;63;253;0.03;0.03;0.005;5;0.03;5;-30;149
0.069;1.36;0.37;0.007;0.009;250;169;5;63;253;0.03;0.03;0.005;5;0.03;5;-20;166
0.069;1.36;0.37;0.007;0.009;250;169;5;63;253;0.03;0.03;0.005;5;0.03;5;-10;178
0.069;1.36;0.37;0.007;0.009;250;169;5;63;253;0.03;0.03;0.005;5;0.03;5;0;187
0.069;1.36;0.37;0.007;0.009;250;169;5;63;253;0.03;0.03;0.005;5;0.03;5;10;192
0.069;1.36;0.37;0.007;0.009;250;169;5;63;253;0.03;0.03;0.005;5;0.03;5;20;195
0.069;1.36;0.37;0.007;0.009;250;169;5;63;253;0.03;0.03;0.005;5;0.03;5;30;196
0.069;1.36;0.37;0.007;0.009;250;169;5;63;253;0.03;0.03;0.005;5;0.03;5;40;197
0.069;1.47;0.45;0.005;0.006;410;2;5;77;282;0.03;0.03;0.005;5;0.03;5;-120;2
0.069;1.47;0.45;0.005;0.006;410;2;5;77;282;0.03;0.03;0.005;5;0.03;5;-110;3
0.069;1.47;0.45;0.005;0.006;410;2;5;77;282;0.03;0.03;0.005;5;0.03;5;-100;4
0.069;1.47;0.45;0.005;0.006;410;2;5;77;282;0.03;0.03;0.005;5;0.03;5;-90;10
0.069;1.47;0.45;0.005;0.006;410;2;5;77;282;0.03;0.03;0.005;5;0.03;5;-80;38
0.069;1.47;0.45;0.005;0.006;410;2;5;77;282;0.03;0.03;0.005;5;0.03;5;-70;75
0.069;1.47;0.45;0.005;0.006;410;2;5;77;282;0.03;0.03;0.005;5;0.03;5;-60;114
0.069;1.47;0.45;0.005;0.006;410;2;5;77;282;0.03;0.03;0.005;5;0.03;5;-50;150
0.069;1.47;0.45;0.005;0.006;410;2;5;77;282;0.03;0.03;0.005;5;0.03;5;-40;178
0.069;1.47;0.45;0.005;0.006;410;2;5;77;282;0.03;0.03;0.005;5;0.03;5;-30;192
0.069;1.47;0.45;0.005;0.006;410;2;5;77;282;0.03;0.03;0.005;5;0.03;5;-20;202
0.069;1.47;0.45;0.005;0.006;410;2;5;77;282;0.03;0.03;0.005;5;0.03;5;-10;212
0.069;1.47;0.45;0.005;0.006;410;2;5;77;282;0.03;0.03;0.005;5;0.03;5;0;219
0.069;1.47;0.45;0.005;0.006;410;2;5;77;282;0.03;0.03;0.005;5;0.03;5;10;223
0.069;1.47;0.45;0.005;0.006;410;2;5;77;282;0.03;0.03;0.005;5;0.03;5;20;226
0.069;1.47;0.45;0.005;0.006;410;2;5;77;282;0.03;0.03;0.005;5;0.03;5;30;226
0.069;1.47;0.45;0.005;0.006;410;2;5;77;282;0.03;0.03;0.005;5;0.03;5;40;226
0.077;1.56;0.39;0.006;0.011;400;14;5;68;286;0.03;0.03;0.005;5;0.03;5;-120;3
0.077;1.56;0.39;0.006;0.011;400;14;5;68;286;0.03;0.03;0.005;5;0.03;5;-110;6
0.077;1.56;0.39;0.006;0.011;400;14;5;68;286;0.03;0.03;0.005;5;0.03;5;-100;12
0.077;1.56;0.39;0.006;0.011;400;14;5;68;286;0.03;0.03;0.005;5;0.03;5;-90;54
0.077;1.56;0.39;0.006;0.011;400;14;5;68;286;0.03;0.03;0.005;5;0.03;5;-80;94
0.077;1.56;0.39;0.006;0.011;400;14;5;68;286;0.03;0.03;0.005;5;0.03;5;-70;133
0.077;1.56;0.39;0.006;0.011;400;14;5;68;286;0.03;0.03;0.005;5;0.03;5;-60;154
0.077;1.56;0.39;0.006;0.011;400;14;5;68;286;0.03;0.03;0.005;5;0.03;5;-50;170
0.077;1.56;0.39;0.006;0.011;400;14;5;68;286;0.03;0.03;0.005;5;0.03;5;-40;186
0.077;1.56;0.39;0.006;0.011;400;14;5;68;286;0.03;0.03;0.005;5;0.03;5;-30;202
0.077;1.56;0.39;0.006;0.011;400;14;5;68;286;0.03;0.03;0.005;5;0.03;5;-20;208
0.077;1.56;0.39;0.006;0.011;400;14;5;68;286;0.03;0.03;0.005;5;0.03;5;-10;224
0.077;1.56;0.39;0.006;0.011;400;14;5;68;286;0.03;0.03;0.005;5;0.03;5;0;226
0.077;1.56;0.39;0.006;0.011;400;14;5;68;286;0.03;0.03;0.005;5;0.03;5;10;227
0.077;1.56;0.39;0.006;0.011;400;14;5;68;286;0.03;0.03;0.005;5;0.03;5;20;227
0.077;1.56;0.39;0.006;0.011;400;14;5;68;286;0.03;0.03;0.005;5;0.03;5;30;227
0.077;1.56;0.39;0.006;0.011;400;14;5;68;286;0.03;0.03;0.005;5;0.03;5;40;227
0.074;1.5;0.39;0.006;0.009;410;29;5;72;275;0.03;0.03;0.005;5;0.03;5;-120;2
0.074;1.5;0.39;0.006;0.009;410;29;5;72;275;0.03;0.03;0.005;5;0.03;5;-110;9
0.074;1.5;0.39;0.006;0.009;410;29;5;72;275;0.03;0.03;0.005;5;0.03;5;-100;38
0.074;1.5;0.39;0.006;0.009;410;29;5;72;275;0.03;0.03;0.005;5;0.03;5;-90;72
0.074;1.5;0.39;0.006;0.009;410;29;5;72;275;0.03;0.03;0.005;5;0.03;5;-80;106
0.074;1.5;0.39;0.006;0.009;410;29;5;72;275;0.03;0.03;0.005;5;0.03;5;-70;139
0.074;1.5;0.39;0.006;0.009;410;29;5;72;275;0.03;0.03;0.005;5;0.03;5;-60;159
0.074;1.5;0.39;0.006;0.009;410;29;5;72;275;0.03;0.03;0.005;5;0.03;5;-50;169
0.074;1.5;0.39;0.006;0.009;410;29;5;72;275;0.03;0.03;0.005;5;0.03;5;-40;177
0.074;1.5;0.39;0.006;0.009;410;29;5;72;275;0.03;0.03;0.005;5;0.03;5;-30;184
0.074;1.5;0.39;0.006;0.009;410;29;5;72;275;0.03;0.03;0.005;5;0.03;5;-20;192
0.074;1.5;0.39;0.006;0.009;410;29;5;72;275;0.03;0.03;0.005;5;0.03;5;-10;200
0.074;1.5;0.39;0.006;0.009;410;29;5;72;275;0.03;0.03;0.005;5;0.03;5;0;207
0.074;1.5;0.39;0.006;0.009;410;29;5;72;275;0.03;0.03;0.005;5;0.03;5;10;213
0.074;1.5;0.39;0.006;0.009;410;29;5;72;275;0.03;0.03;0.005;5;0.03;5;20;213
0.074;1.5;0.39;0.006;0.009;410;29;5;72;275;0.03;0.03;0.005;5;0.03;5;30;213
0.074;1.5;0.39;0.006;0.009;410;29;5;72;275;0.03;0.03;0.005;5;0.03;5;40;213
0.075;1.49;0.37;0.006;0.01;370;41;5;69;282;0.03;0.03;0.005;5;0.03;5;-120;14
0.075;1.49;0.37;0.006;0.01;370;41;5;69;282;0.03;0.03;0.005;5;0.03;5;-110;39
0.075;1.49;0.37;0.006;0.01;370;41;5;69;282;0.03;0.03;0.005;5;0.03;5;-100;63
0.075;1.49;0.37;0.006;0.01;370;41;5;69;282;0.03;0.03;0.005;5;0.03;5;-90;86
0.075;1.49;0.37;0.006;0.01;370;41;5;69;282;0.03;0.03;0.005;5;0.03;5;-80;110
0.075;1.49;0.37;0.006;0.01;370;41;5;69;282;0.03;0.03;0.005;5;0.03;5;-70;130
0.075;1.49;0.37;0.006;0.01;370;41;5;69;282;0.03;0.03;0.005;5;0.03;5;-60;150
0.075;1.49;0.37;0.006;0.01;370;41;5;69;282;0.03;0.03;0.005;5;0.03;5;-50;170
0.075;1.49;0.37;0.006;0.01;370;41;5;69;282;0.03;0.03;0.005;5;0.03;5;-40;186
0.075;1.49;0.37;0.006;0.01;370;41;5;69;282;0.03;0.03;0.005;5;0.03;5;-30;199
0.075;1.49;0.37;0.006;0.01;370;41;5;69;282;0.03;0.03;0.005;5;0.03;5;-20;210
0.075;1.49;0.37;0.006;0.01;370;41;5;69;282;0.03;0.03;0.005;5;0.03;5;-10;220
0.075;1.49;0.37;0.006;0.01;370;41;5;69;282;0.03;0.03;0.005;5;0.03;5;0;229
0.075;1.49;0.37;0.006;0.01;370;41;5;69;282;0.03;0.03;0.005;5;0.03;5;10;232
0.075;1.49;0.37;0.006;0.01;370;41;5;69;282;0.03;0.03;0.005;5;0.03;5;20;234
0.075;1.49;0.37;0.006;0.01;370;41;5;69;282;0.03;0.03;0.005;5;0.03;5;30;234
0.075;1.49;0.37;0.006;0.01;370;41;5;69;282;0.03;0.03;0.005;5;0.03;5;40;234
0.075;1.5;0.4;0.006;0.01;390;51;5;85;297;0.03;0.03;0.005;5;0.03;5;-120;8
0.075;1.5;0.4;0.006;0.01;390;51;5;85;297;0.03;0.03;0.005;5;0.03;5;-110;22
0.075;1.5;0.4;0.006;0.01;390;51;5;85;297;0.03;0.03;0.005;5;0.03;5;-100;47
0.075;1.5;0.4;0.006;0.01;390;51;5;85;297;0.03;0.03;0.005;5;0.03;5;-90;76
0.075;1.5;0.4;0.006;0.01;390;51;5;85;297;0.03;0.03;0.005;5;0.03;5;-80;109
0.075;1.5;0.4;0.006;0.01;390;51;5;85;297;0.03;0.03;0.005;5;0.03;5;-70;137
0.075;1.5;0.4;0.006;0.01;390;51;5;85;297;0.03;0.03;0.005;5;0.03;5;-60;159
0.075;1.5;0.4;0.006;0.01;390;51;5;85;297;0.03;0.03;0.005;5;0.03;5;-50;170
0.075;1.5;0.4;0.006;0.01;390;51;5;85;297;0.03;0.03;0.005;5;0.03;5;-40;179
0.075;1.5;0.4;0.006;0.01;390;51;5;85;297;0.03;0.03;0.005;5;0.03;5;-30;189
0.075;1.5;0.4;0.006;0.01;390;51;5;85;297;0.03;0.03;0.005;5;0.03;5;-20;198
0.075;1.5;0.4;0.006;0.01;390;51;5;85;297;0.03;0.03;0.005;5;0.03;5;-10;206
0.075;1.5;0.4;0.006;0.01;390;51;5;85;297;0.03;0.03;0.005;5;0.03;5;0;214
0.075;1.5;0.4;0.006;0.01;390;51;5;85;297;0.03;0.03;0.005;5;0.03;5;10;219
0.075;1.5;0.4;0.006;0.01;390;51;5;85;297;0.03;0.03;0.005;5;0.03;5;20;222
0.075;1.5;0.4;0.006;0.01;390;51;5;85;297;0.03;0.03;0.005;5;0.03;5;30;224
0.075;1.5;0.4;0.006;0.01;390;51;5;85;297;0.03;0.03;0.005;5;0.03;5;40;224
0.077;1.53;0.42;0.006;0.01;430;108;5;79;298;0.03;0.03;0.005;5;0.03;5;-120;8
0.077;1.53;0.42;0.006;0.01;430;108;5;79;298;0.03;0.03;0.005;5;0.03;5;-110;11
0.077;1.53;0.42;0.006;0.01;430;108;5;79;298;0.03;0.03;0.005;5;0.03;5;-100;20
0.077;1.53;0.42;0.006;0.01;430;108;5;79;298;0.03;0.03;0.005;5;0.03;5;-90;49
0.077;1.53;0.42;0.006;0.01;430;108;5;79;298;0.03;0.03;0.005;5;0.03;5;-80;60
0.077;1.53;0.42;0.006;0.01;430;108;5;79;298;0.03;0.03;0.005;5;0.03;5;-70;79
0.077;1.53;0.42;0.006;0.01;430;108;5;79;298;0.03;0.03;0.005;5;0.03;5;-60;106
0.077;1.53;0.42;0.006;0.01;430;108;5;79;298;0.03;0.03;0.005;5;0.03;5;-50;134
0.077;1.53;0.42;0.006;0.01;430;108;5;79;298;0.03;0.03;0.005;5;0.03;5;-40;160
0.077;1.53;0.42;0.006;0.01;430;108;5;79;298;0.03;0.03;0.005;5;0.03;5;-30;180
0.077;1.53;0.42;0.006;0.01;430;108;5;79;298;0.03;0.03;0.005;5;0.03;5;-20;194
0.077;1.53;0.42;0.006;0.01;430;108;5;79;298;0.03;0.03;0.005;5;0.03;5;-10;198
0.077;1.53;0.42;0.006;0.01;430;108;5;79;298;0.03;0.03;0.005;5;0.03;5;0;198
0.077;1.53;0.42;0.006;0.01;430;108;5;79;298;0.03;0.03;0.005;5;0.03;5;10;198
0.077;1.53;0.42;0.006;0.01;430;108;5;79;298;0.03;0.03;0.005;5;0.03;5;20;198
0.077;1.53;0.42;0.006;0.01;430;108;5;79;298;0.03;0.03;0.005;5;0.03;5;30;198
0.077;1.53;0.42;0.006;0.01;430;108;5;79;298;0.03;0.03;0.005;5;0.03;5;40;198
0.073;1.52;0.4;0.006;0.011;390;158;5;84;290;0.03;0.03;0.005;5;0.03;5;-120;3
0.073;1.52;0.4;0.006;0.011;390;158;5;84;290;0.03;0.03;0.005;5;0.03;5;-110;4
0.073;1.52;0.4;0.006;0.011;390;158;5;84;290;0.03;0.03;0.005;5;0.03;5;-100;6
0.073;1.52;0.4;0.006;0.011;390;158;5;84;290;0.03;0.03;0.005;5;0.03;5;-90;10
0.073;1.52;0.4;0.006;0.011;390;158;5;84;290;0.03;0.03;0.005;5;0.03;5;-80;28
0.073;1.52;0.4;0.006;0.011;390;158;5;84;290;0.03;0.03;0.005;5;0.03;5;-70;51
0.073;1.52;0.4;0.006;0.011;390;158;5;84;290;0.03;0.03;0.005;5;0.03;5;-60;81
0.073;1.52;0.4;0.006;0.011;390;158;5;84;290;0.03;0.03;0.005;5;0.03;5;-50;110
0.073;1.52;0.4;0.006;0.011;390;158;5;84;290;0.03;0.03;0.005;5;0.03;5;-40;136
0.073;1.52;0.4;0.006;0.011;390;158;5;84;290;0.03;0.03;0.005;5;0.03;5;-30;154
0.073;1.52;0.4;0.006;0.011;390;158;5;84;290;0.03;0.03;0.005;5;0.03;5;-20;172
0.073;1.52;0.4;0.006;0.011;390;158;5;84;290;0.03;0.03;0.005;5;0.03;5;-10;188
0.073;1.52;0.4;0.006;0.011;390;158;5;84;290;0.03;0.03;0.005;5;0.03;5;0;201
0.073;1.52;0.4;0.006;0.011;390;158;5;84;290;0.03;0.03;0.005;5;0.03;5;10;208
0.073;1.52;0.4;0.006;0.011;390;158;5;84;290;0.03;0.03;0.005;5;0.03;5;20;212
0.073;1.52;0.4;0.006;0.011;390;158;5;84;290;0.03;0.03;0.005;5;0.03;5;30;214
0.073;1.52;0.4;0.006;0.011;390;158;5;84;290;0.03;0.03;0.005;5;0.03;5;40;216
0.074;1.5;0.47;0.006;0.01;580;1;5;75;292;0.03;0.03;0.005;5;0.03;5;-120;6
0.074;1.5;0.47;0.006;0.01;580;1;5;75;292;0.03;0.03;0.005;5;0.03;5;-110;6
0.074;1.5;0.47;0.006;0.01;580;1;5;75;292;0.03;0.03;0.005;5;0.03;5;-100;7
0.074;1.5;0.47;0.006;0.01;580;1;5;75;292;0.03;0.03;0.005;5;0.03;5;-90;10
0.074;1.5;0.47;0.006;0.01;580;1;5;75;292;0.03;0.03;0.005;5;0.03;5;-80;14
0.074;1.5;0.47;0.006;0.01;580;1;5;75;292;0.03;0.03;0.005;5;0.03;5;-70;24
0.074;1.5;0.47;0.006;0.01;580;1;5;75;292;0.03;0.03;0.005;5;0.03;5;-60;76
0.074;1.5;0.47;0.006;0.01;580;1;5;75;292;0.03;0.03;0.005;5;0.03;5;-50;124
0.074;1.5;0.47;0.006;0.01;580;1;5;75;292;0.03;0.03;0.005;5;0.03;5;-40;155
0.074;1.5;0.47;0.006;0.01;580;1;5;75;292;0.03;0.03;0.005;5;0.03;5;-30;171
0.074;1.5;0.47;0.006;0.01;580;1;5;75;292;0.03;0.03;0.005;5;0.03;5;-20;182
0.074;1.5;0.47;0.006;0.01;580;1;5;75;292;0.03;0.03;0.005;5;0.03;5;-10;194
0.074;1.5;0.47;0.006;0.01;580;1;5;75;292;0.03;0.03;0.005;5;0.03;5;0;204
0.074;1.5;0.47;0.006;0.01;580;1;5;75;292;0.03;0.03;0.005;5;0.03;5;10;212
0.074;1.5;0.47;0.006;0.01;580;1;5;75;292;0.03;0.03;0.005;5;0.03;5;20;218
0.074;1.5;0.47;0.006;0.01;580;1;5;75;292;0.03;0.03;0.005;5;0.03;5;30;223
0.074;1.5;0.47;0.006;0.01;580;1;5;75;292;0.03;0.03;0.005;5;0.03;5;40;226
0.073;1.54;0.48;0.006;0.01;520;32;5;84;294;0.03;0.03;0.005;5;0.03;5;-120;6
0.073;1.54;0.48;0.006;0.01;520;32;5;84;294;0.03;0.03;0.005;5;0.03;5;-110;14
0.073;1.54;0.48;0.006;0.01;520;32;5;84;294;0.03;0.03;0.005;5;0.03;5;-100;35
0.073;1.54;0.48;0.006;0.01;520;32;5;84;294;0.03;0.03;0.005;5;0.03;5;-90;62
0.073;1.54;0.48;0.006;0.01;520;32;5;84;294;0.03;0.03;0.005;5;0.03;5;-80;89
0.073;1.54;0.48;0.006;0.01;520;32;5;84;294;0.03;0.03;0.005;5;0.03;5;-70;114
0.073;1.54;0.48;0.006;0.01;520;32;5;84;294;0.03;0.03;0.005;5;0.03;5;-60;134
0.073;1.54;0.48;0.006;0.01;520;32;5;84;294;0.03;0.03;0.005;5;0.03;5;-50;150
0.073;1.54;0.48;0.006;0.01;520;32;5;84;294;0.03;0.03;0.005;5;0.03;5;-40;164
0.073;1.54;0.48;0.006;0.01;520;32;5;84;294;0.03;0.03;0.005;5;0.03;5;-30;175
0.073;1.54;0.48;0.006;0.01;520;32;5;84;294;0.03;0.03;0.005;5;0.03;5;-20;184
0.073;1.54;0.48;0.006;0.01;520;32;5;84;294;0.03;0.03;0.005;5;0.03;5;-10;192
0.073;1.54;0.48;0.006;0.01;520;32;5;84;294;0.03;0.03;0.005;5;0.03;5;0;197
0.073;1.54;0.48;0.006;0.01;520;32;5;84;294;0.03;0.03;0.005;5;0.03;5;10;201
0.073;1.54;0.48;0.006;0.01;520;32;5;84;294;0.03;0.03;0.005;5;0.03;5;20;202
0.073;1.54;0.48;0.006;0.01;520;32;5;84;294;0.03;0.03;0.005;5;0.03;5;30;202
0.073;1.54;0.48;0.006;0.01;520;32;5;84;294;0.03;0.03;0.005;5;0.03;5;40;202
0.075;1.52;0.45;0.005;0.009;610;59;5;82;280;0.03;0.03;0.005;5;0.03;5;-120;2
0.075;1.52;0.45;0.005;0.009;610;59;5;82;280;0.03;0.03;0.005;5;0.03;5;-110;3
0.075;1.52;0.45;0.005;0.009;610;59;5;82;280;0.03;0.03;0.005;5;0.03;5;-100;6
0.075;1.52;0.45;0.005;0.009;610;59;5;82;280;0.03;0.03;0.005;5;0.03;5;-90;13
0.075;1.52;0.45;0.005;0.009;610;59;5;82;280;0.03;0.03;0.005;5;0.03;5;-80;52
0.075;1.52;0.45;0.005;0.009;610;59;5;82;280;0.03;0.03;0.005;5;0.03;5;-70;84
0.075;1.52;0.45;0.005;0.009;610;59;5;82;280;0.03;0.03;0.005;5;0.03;5;-60;118
0.075;1.52;0.45;0.005;0.009;610;59;5;82;280;0.03;0.03;0.005;5;0.03;5;-50;148
0.075;1.52;0.45;0.005;0.009;610;59;5;82;280;0.03;0.03;0.005;5;0.03;5;-40;164
0.075;1.52;0.45;0.005;0.009;610;59;5;82;280;0.03;0.03;0.005;5;0.03;5;-30;178
0.075;1.52;0.45;0.005;0.009;610;59;5;82;280;0.03;0.03;0.005;5;0.03;5;-20;185
0.075;1.52;0.45;0.005;0.009;610;59;5;82;280;0.03;0.03;0.005;5;0.03;5;-10;188
0.075;1.52;0.45;0.005;0.009;610;59;5;82;280;0.03;0.03;0.005;5;0.03;5;0;190
0.075;1.52;0.45;0.005;0.009;610;59;5;82;280;0.03;0.03;0.005;5;0.03;5;10;191
0.075;1.52;0.45;0.005;0.009;610;59;5;82;280;0.03;0.03;0.005;5;0.03;5;20;192
0.075;1.52;0.45;0.005;0.009;610;59;5;82;280;0.03;0.03;0.005;5;0.03;5;30;192
0.075;1.52;0.45;0.005;0.009;610;59;5;82;280;0.03;0.03;0.005;5;0.03;5;40;192
0.07;1.48;0.42;0.006;0.009;610;95;5;63;298;0.03;0.03;0.005;5;0.03;5;-120;2
0.07;1.48;0.42;0.006;0.009;610;95;5;63;298;0.03;0.03;0.005;5;0.03;5;-110;2
0.07;1.48;0.42;0.006;0.009;610;95;5;63;298;0.03;0.03;0.005;5;0.03;5;-100;3
0.07;1.48;0.42;0.006;0.009;610;95;5;63;298;0.03;0.03;0.005;5;0.03;5;-90;11
0.07;1.48;0.42;0.006;0.009;610;95;5;63;298;0.03;0.03;0.005;5;0.03;5;-80;34
0.07;1.48;0.42;0.006;0.009;610;95;5;63;298;0.03;0.03;0.005;5;0.03;5;-70;62
0.07;1.48;0.42;0.006;0.009;610;95;5;63;298;0.03;0.03;0.005;5;0.03;5;-60;87
0.07;1.48;0.42;0.006;0.009;610;95;5;63;298;0.03;0.03;0.005;5;0.03;5;-50;113
0.07;1.48;0.42;0.006;0.009;610;95;5;63;298;0.03;0.03;0.005;5;0.03;5;-40;138
0.07;1.48;0.42;0.006;0.009;610;95;5;63;298;0.03;0.03;0.005;5;0.03;5;-30;155
0.07;1.48;0.42;0.006;0.009;610;95;5;63;298;0.03;0.03;0.005;5;0.03;5;-20;167
0.07;1.48;0.42;0.006;0.009;610;95;5;63;298;0.03;0.03;0.005;5;0.03;5;-10;174
0.07;1.48;0.42;0.006;0.009;610;95;5;63;298;0.03;0.03;0.005;5;0.03;5;0;180
0.07;1.48;0.42;0.006;0.009;610;95;5;63;298;0.03;0.03;0.005;5;0.03;5;10;182
0.07;1.48;0.42;0.006;0.009;610;95;5;63;298;0.03;0.03;0.005;5;0.03;5;20;182
0.07;1.48;0.42;0.006;0.009;610;95;5;63;298;0.03;0.03;0.005;5;0.03;5;30;182
0.07;1.48;0.42;0.006;0.009;610;95;5;63;298;0.03;0.03;0.005;5;0.03;5;40;182
0.067;1.49;0.4;0.005;0.009;640;122;5;78;305;0.03;0.03;0.005;5;0.03;5;-120;1
0.067;1.49;0.4;0.005;0.009;640;122;5;78;305;0.03;0.03;0.005;5;0.03;5;-110;2
0.067;1.49;0.4;0.005;0.009;640;122;5;78;305;0.03;0.03;0.005;5;0.03;5;-100;2
0.067;1.49;0.4;0.005;0.009;640;122;5;78;305;0.03;0.03;0.005;5;0.03;5;-90;3
0.067;1.49;0.4;0.005;0.009;640;122;5;78;305;0.03;0.03;0.005;5;0.03;5;-80;4
0.067;1.49;0.4;0.005;0.009;640;122;5;78;305;0.03;0.03;0.005;5;0.03;5;-70;14
0.067;1.49;0.4;0.005;0.009;640;122;5;78;305;0.03;0.03;0.005;5;0.03;5;-60;39
0.067;1.49;0.4;0.005;0.009;640;122;5;78;305;0.03;0.03;0.005;5;0.03;5;-50;71
0.067;1.49;0.4;0.005;0.009;640;122;5;78;305;0.03;0.03;0.005;5;0.03;5;-40;106
0.067;1.49;0.4;0.005;0.009;640;122;5;78;305;0.03;0.03;0.005;5;0.03;5;-30;131
0.067;1.49;0.4;0.005;0.009;640;122;5;78;305;0.03;0.03;0.005;5;0.03;5;-20;148
0.067;1.49;0.4;0.005;0.009;640;122;5;78;305;0.03;0.03;0.005;5;0.03;5;-10;162
0.067;1.49;0.4;0.005;0.009;640;122;5;78;305;0.03;0.03;0.005;5;0.03;5;0;174
0.067;1.49;0.4;0.005;0.009;640;122;5;78;305;0.03;0.03;0.005;5;0.03;5;10;179
0.067;1.49;0.4;0.005;0.009;640;122;5;78;305;0.03;0.03;0.005;5;0.03;5;20;182
0.067;1.49;0.4;0.005;0.009;640;122;5;78;305;0.03;0.03;0.005;5;0.03;5;30;182
0.067;1.49;0.4;0.005;0.009;640;122;5;78;305;0.03;0.03;0.005;5;0.03;5;40;182
0.074;1.48;0.39;0.005;0.009;660;155;5;71;320;0.03;0.03;0.005;5;0.03;5;-120;2
0.074;1.48;0.39;0.005;0.009;660;155;5;71;320;0.03;0.03;0.005;5;0.03;5;-110;3
0.074;1.48;0.39;0.005;0.009;660;155;5;71;320;0.03;0.03;0.005;5;0.03;5;-100;4
0.074;1.48;0.39;0.005;0.009;660;155;5;71;320;0.03;0.03;0.005;5;0.03;5;-90;6
0.074;1.48;0.39;0.005;0.009;660;155;5;71;320;0.03;0.03;0.005;5;0.03;5;-80;11
0.074;1.48;0.39;0.005;0.009;660;155;5;71;320;0.03;0.03;0.005;5;0.03;5;-70;16
0.074;1.48;0.39;0.005;0.009;660;155;5;71;320;0.03;0.03;0.005;5;0.03;5;-60;22
0.074;1.48;0.39;0.005;0.009;660;155;5;71;320;0.03;0.03;0.005;5;0.03;5;-50;30
0.074;1.48;0.39;0.005;0.009;660;155;5;71;320;0.03;0.03;0.005;5;0.03;5;-40;54
0.074;1.48;0.39;0.005;0.009;660;155;5;71;320;0.03;0.03;0.005;5;0.03;5;-30;85
0.074;1.48;0.39;0.005;0.009;660;155;5;71;320;0.03;0.03;0.005;5;0.03;5;-20;118
0.074;1.48;0.39;0.005;0.009;660;155;5;71;320;0.03;0.03;0.005;5;0.03;5;-10;145
0.074;1.48;0.39;0.005;0.009;660;155;5;71;320;0.03;0.03;0.005;5;0.03;5;0;165
0.074;1.48;0.39;0.005;0.009;660;155;5;71;320;0.03;0.03;0.005;5;0.03;5;10;174
0.074;1.48;0.39;0.005;0.009;660;155;5;71;320;0.03;0.03;0.005;5;0.03;5;20;178
0.074;1.48;0.39;0.005;0.009;660;155;5;71;320;0.03;0.03;0.005;5;0.03;5;30;178
0.074;1.48;0.39;0.005;0.009;660;155;5;71;320;0.03;0.03;0.005;5;0.03;5;40;178
0.074;1.4;0.25;0.006;0.007;1;2;5;79;475;0.03;0.03;0.005;5;0.03;5;-120;2
0.074;1.4;0.25;0.006;0.007;1;2;5;79;475;0.03;0.03;0.005;5;0.03;5;-110;2
0.074;1.4;0.25;0.006;0.007;1;2;5;79;475;0.03;0.03;0.005;5;0.03;5;-100;2
0.074;1.4;0.25;0.006;0.007;1;2;5;79;475;0.03;0.03;0.005;5;0.03;5;-90;2
0.074;1.4;0.25;0.006;0.007;1;2;5;79;475;0.03;0.03;0.005;5;0.03;5;-80;3
0.074;1.4;0.25;0.006;0.007;1;2;5;79;475;0.03;0.03;0.005;5;0.03;5;-70;6
0.074;1.4;0.25;0.006;0.007;1;2;5;79;475;0.03;0.03;0.005;5;0.03;5;-60;9
0.074;1.4;0.25;0.006;0.007;1;2;5;79;475;0.03;0.03;0.005;5;0.03;5;-50;18
0.074;1.4;0.25;0.006;0.007;1;2;5;79;475;0.03;0.03;0.005;5;0.03;5;-40;30
0.074;1.4;0.25;0.006;0.007;1;2;5;79;475;0.03;0.03;0.005;5;0.03;5;-30;42
0.074;1.4;0.25;0.006;0.007;1;2;5;79;475;0.03;0.03;0.005;5;0.03;5;-20;64
0.074;1.4;0.25;0.006;0.007;1;2;5;79;475;0.03;0.03;0.005;5;0.03;5;-10;121
0.074;1.4;0.25;0.006;0.007;1;2;5;79;475;0.03;0.03;0.005;5;0.03;5;0;158
0.074;1.4;0.25;0.006;0.007;1;2;5;79;475;0.03;0.03;0.005;5;0.03;5;10;166
0.074;1.4;0.25;0.006;0.007;1;2;5;79;475;0.03;0.03;0.005;5;0.03;5;20;174
0.074;1.4;0.25;0.006;0.007;1;2;5;79;475;0.03;0.03;0.005;5;0.03;5;30;180
0.074;1.4;0.25;0.006;0.007;1;2;5;79;475;0.03;0.03;0.005;5;0.03;5;40;186
0.077;1.46;0.27;0.008;0.007;28;2;5;81;459;0.03;0.03;0.005;5;0.03;5;-120;3
0.077;1.46;0.27;0.008;0.007;28;2;5;81;459;0.03;0.03;0.005;5;0.03;5;-110;5
0.077;1.46;0.27;0.008;0.007;28;2;5;81;459;0.03;0.03;0.005;5;0.03;5;-100;10
0.077;1.46;0.27;0.008;0.007;28;2;5;81;459;0.03;0.03;0.005;5;0.03;5;-90;24
0.077;1.46;0.27;0.008;0.007;28;2;5;81;459;0.03;0.03;0.005;5;0.03;5;-80;56
0.077;1.46;0.27;0.008;0.007;28;2;5;81;459;0.03;0.03;0.005;5;0.03;5;-70;91
0.077;1.46;0.27;0.008;0.007;28;2;5;81;459;0.03;0.03;0.005;5;0.03;5;-60;122
0.077;1.46;0.27;0.008;0.007;28;2;5;81;459;0.03;0.03;0.005;5;0.03;5;-50;146
0.077;1.46;0.27;0.008;0.007;28;2;5;81;459;0.03;0.03;0.005;5;0.03;5;-40;162
0.077;1.46;0.27;0.008;0.007;28;2;5;81;459;0.03;0.03;0.005;5;0.03;5;-30;174
0.077;1.46;0.27;0.008;0.007;28;2;5;81;459;0.03;0.03;0.005;5;0.03;5;-20;184
0.077;1.46;0.27;0.008;0.007;28;2;5;81;459;0.03;0.03;0.005;5;0.03;5;-10;191
0.077;1.46;0.27;0.008;0.007;28;2;5;81;459;0.03;0.03;0.005;5;0.03;5;0;196
0.077;1.46;0.27;0.008;0.007;28;2;5;81;459;0.03;0.03;0.005;5;0.03;5;10;200
0.077;1.46;0.27;0.008;0.007;28;2;5;81;459;0.03;0.03;0.005;5;0.03;5;20;202
0.077;1.46;0.27;0.008;0.007;28;2;5;81;459;0.03;0.03;0.005;5;0.03;5;30;202
0.077;1.46;0.27;0.008;0.007;28;2;5;81;459;0.03;0.03;0.005;5;0.03;5;40;202
0.073;1.41;0.26;0.007;0.011;90;2;5;83;392;0.03;0.03;0.005;5;0.03;5;-120;2
0.073;1.41;0.26;0.007;0.011;90;2;5;83;392;0.03;0.03;0.005;5;0.03;5;-110;2
0.073;1.41;0.26;0.007;0.011;90;2;5;83;392;0.03;0.03;0.005;5;0.03;5;-100;2
0.073;1.41;0.26;0.007;0.011;90;2;5;83;392;0.03;0.03;0.005;5;0.03;5;-90;3
0.073;1.41;0.26;0.007;0.011;90;2;5;83;392;0.03;0.03;0.005;5;0.03;5;-80;10
0.073;1.41;0.26;0.007;0.011;90;2;5;83;392;0.03;0.03;0.005;5;0.03;5;-70;33
0.073;1.41;0.26;0.007;0.011;90;2;5;83;392;0.03;0.03;0.005;5;0.03;5;-60;66
0.073;1.41;0.26;0.007;0.011;90;2;5;83;392;0.03;0.03;0.005;5;0.03;5;-50;100
0.073;1.41;0.26;0.007;0.011;90;2;5;83;392;0.03;0.03;0.005;5;0.03;5;-40;130
0.073;1.41;0.26;0.007;0.011;90;2;5;83;392;0.03;0.03;0.005;5;0.03;5;-30;159
0.073;1.41;0.26;0.007;0.011;90;2;5;83;392;0.03;0.03;0.005;5;0.03;5;-20;179
0.073;1.41;0.26;0.007;0.011;90;2;5;83;392;0.03;0.03;0.005;5;0.03;5;-10;185
0.073;1.41;0.26;0.007;0.011;90;2;5;83;392;0.03;0.03;0.005;5;0.03;5;0;191
0.073;1.41;0.26;0.007;0.011;90;2;5;83;392;0.03;0.03;0.005;5;0.03;5;10;198
0.073;1.41;0.26;0.007;0.011;90;2;5;83;392;0.03;0.03;0.005;5;0.03;5;20;203
0.073;1.41;0.26;0.007;0.011;90;2;5;83;392;0.03;0.03;0.005;5;0.03;5;30;206
0.073;1.41;0.26;0.007;0.011;90;2;5;83;392;0.03;0.03;0.005;5;0.03;5;40;208
0.074;1.45;0.3;0.007;0.009;150;2;5;84;337;0.03;0.03;0.005;5;0.03;5;-120;7
0.074;1.45;0.3;0.007;0.009;150;2;5;84;337;0.03;0.03;0.005;5;0.03;5;-110;10
0.074;1.45;0.3;0.007;0.009;150;2;5;84;337;0.03;0.03;0.005;5;0.03;5;-100;13
0.074;1.45;0.3;0.007;0.009;150;2;5;84;337;0.03;0.03;0.005;5;0.03;5;-90;15
0.074;1.45;0.3;0.007;0.009;150;2;5;84;337;0.03;0.03;0.005;5;0.03;5;-80;18
0.074;1.45;0.3;0.007;0.009;150;2;5;84;337;0.03;0.03;0.005;5;0.03;5;-70;20
0.074;1.45;0.3;0.007;0.009;150;2;5;84;337;0.03;0.03;0.005;5;0.03;5;-60;23
0.074;1.45;0.3;0.007;0.009;150;2;5;84;337;0.03;0.03;0.005;5;0.03;5;-50;60
0.074;1.45;0.3;0.007;0.009;150;2;5;84;337;0.03;0.03;0.005;5;0.03;5;-40;115
0.074;1.45;0.3;0.007;0.009;150;2;5;84;337;0.03;0.03;0.005;5;0.03;5;-30;150
0.074;1.45;0.3;0.007;0.009;150;2;5;84;337;0.03;0.03;0.005;5;0.03;5;-20;161
0.074;1.45;0.3;0.007;0.009;150;2;5;84;337;0.03;0.03;0.005;5;0.03;5;-10;171
0.074;1.45;0.3;0.007;0.009;150;2;5;84;337;0.03;0.03;0.005;5;0.03;5;0;182
0.074;1.45;0.3;0.007;0.009;150;2;5;84;337;0.03;0.03;0.005;5;0.03;5;10;193
0.074;1.45;0.3;0.007;0.009;150;2;5;84;337;0.03;0.03;0.005;5;0.03;5;20;203
0.074;1.45;0.3;0.007;0.009;150;2;5;84;337;0.03;0.03;0.005;5;0.03;5;30;210
0.074;1.45;0.3;0.007;0.009;150;2;5;84;337;0.03;0.03;0.005;5;0.03;5;40;214
0.072;1.44;0.35;0.006;0.012;200;2;5;71;312;0.03;0.03;0.005;5;0.03;5;-120;2
0.072;1.44;0.35;0.006;0.012;200;2;5;71;312;0.03;0.03;0.005;5;0.03;5;-110;2
0.072;1.44;0.35;0.006;0.012;200;2;5;71;312;0.03;0.03;0.005;5;0.03;5;-100;3
0.072;1.44;0.35;0.006;0.012;200;2;5;71;312;0.03;0.03;0.005;5;0.03;5;-90;8
0.072;1.44;0.35;0.006;0.012;200;2;5;71;312;0.03;0.03;0.005;5;0.03;5;-80;22
0.072;1.44;0.35;0.006;0.012;200;2;5;71;312;0.03;0.03;0.005;5;0.03;5;-70;38
0.072;1.44;0.35;0.006;0.012;200;2;5;71;312;0.03;0.03;0.005;5;0.03;5;-60;67
0.072;1.44;0.35;0.006;0.012;200;2;5;71;312;0.03;0.03;0.005;5;0.03;5;-50;114
0.072;1.44;0.35;0.006;0.012;200;2;5;71;312;0.03;0.03;0.005;5;0.03;5;-40;145
0.072;1.44;0.35;0.006;0.012;200;2;5;71;312;0.03;0.03;0.005;5;0.03;5;-30;161
0.072;1.44;0.35;0.006;0.012;200;2;5;71;312;0.03;0.03;0.005;5;0.03;5;-20;173
0.072;1.44;0.35;0.006;0.012;200;2;5;71;312;0.03;0.03;0.005;5;0.03;5;-10;184
0.072;1.44;0.35;0.006;0.012;200;2;5;71;312;0.03;0.03;0.005;5;0.03;5;0;193
0.072;1.44;0.35;0.006;0.012;200;2;5;71;312;0.03;0.03;0.005;5;0.03;5;10;201
0.072;1.44;0.35;0.006;0.012;200;2;5;71;312;0.03;0.03;0.005;5;0.03;5;20;206
0.072;1.44;0.35;0.006;0.012;200;2;5;71;312;0.03;0.03;0.005;5;0.03;5;30;210
0.072;1.44;0.35;0.006;0.012;200;2;5;71;312;0.03;0.03;0.005;5;0.03;5;40;212
0.072;1.5;0.38;0.006;0.01;260;2;5;77;291;0.03;0.03;0.005;5;0.03;5;-120;2
0.072;1.5;0.38;0.006;0.01;260;2;5;77;291;0.03;0.03;0.005;5;0.03;5;-110;2
0.072;1.5;0.38;0.006;0.01;260;2;5;77;291;0.03;0.03;0.005;5;0.03;5;-100;3
0.072;1.5;0.38;0.006;0.01;260;2;5;77;291;0.03;0.03;0.005;5;0.03;5;-90;4
0.072;1.5;0.38;0.006;0.01;260;2;5;77;291;0.03;0.03;0.005;5;0.03;5;-80;10
0.072;1.5;0.38;0.006;0.01;260;2;5;77;291;0.03;0.03;0.005;5;0.03;5;-70;31
0.072;1.5;0.38;0.006;0.01;260;2;5;77;291;0.03;0.03;0.005;5;0.03;5;-60;83
0.072;1.5;0.38;0.006;0.01;260;2;5;77;291;0.03;0.03;0.005;5;0.03;5;-50;125
0.072;1.5;0.38;0.006;0.01;260;2;5;77;291;0.03;0.03;0.005;5;0.03;5;-40;163
0.072;1.5;0.38;0.006;0.01;260;2;5;77;291;0.03;0.03;0.005;5;0.03;5;-30;181
0.072;1.5;0.38;0.006;0.01;260;2;5;77;291;0.03;0.03;0.005;5;0.03;5;-20;191
0.072;1.5;0.38;0.006;0.01;260;2;5;77;291;0.03;0.03;0.005;5;0.03;5;-10;200
0.072;1.5;0.38;0.006;0.01;260;2;5;77;291;0.03;0.03;0.005;5;0.03;5;0;209
0.072;1.5;0.38;0.006;0.01;260;2;5;77;291;0.03;0.03;0.005;5;0.03;5;10;214
0.072;1.5;0.38;0.006;0.01;260;2;5;77;291;0.03;0.03;0.005;5;0.03;5;20;220
0.072;1.5;0.38;0.006;0.01;260;2;5;77;291;0.03;0.03;0.005;5;0.03;5;30;225
0.072;1.5;0.38;0.006;0.01;260;2;5;77;291;0.03;0.03;0.005;5;0.03;5;40;226
0.069;1.45;0.4;0.006;0.008;330;2;5;81;285;0.03;0.03;0.005;5;0.03;5;-120;6
0.069;1.45;0.4;0.006;0.008;330;2;5;81;285;0.03;0.03;0.005;5;0.03;5;-110;8
0.069;1.45;0.4;0.006;0.008;330;2;5;81;285;0.03;0.03;0.005;5;0.03;5;-100;10
0.069;1.45;0.4;0.006;0.008;330;2;5;81;285;0.03;0.03;0.005;5;0.03;5;-90;14
0.069;1.45;0.4;0.006;0.008;330;2;5;81;285;0.03;0.03;0.005;5;0.03;5;-80;20
0.069;1.45;0.4;0.006;0.008;330;2;5;81;285;0.03;0.03;0.005;5;0.03;5;-70;34
0.069;1.45;0.4;0.006;0.008;330;2;5;81;285;0.03;0.03;0.005;5;0.03;5;-60;97
0.069;1.45;0.4;0.006;0.008;330;2;5;81;285;0.03;0.03;0.005;5;0.03;5;-50;145
0.069;1.45;0.4;0.006;0.008;330;2;5;81;285;0.03;0.03;0.005;5;0.03;5;-40;160
0.069;1.45;0.4;0.006;0.008;330;2;5;81;285;0.03;0.03;0.005;5;0.03;5;-30;176
0.069;1.45;0.4;0.006;0.008;330;2;5;81;285;0.03;0.03;0.005;5;0.03;5;-20;191
0.069;1.45;0.4;0.006;0.008;330;2;5;81;285;0.03;0.03;0.005;5;0.03;5;-10;206
0.069;1.45;0.4;0.006;0.008;330;2;5;81;285;0.03;0.03;0.005;5;0.03;5;0;217
0.069;1.45;0.4;0.006;0.008;330;2;5;81;285;0.03;0.03;0.005;5;0.03;5;10;222
0.069;1.45;0.4;0.006;0.008;330;2;5;81;285;0.03;0.03;0.005;5;0.03;5;20;224
0.069;1.45;0.4;0.006;0.008;330;2;5;81;285;0.03;0.03;0.005;5;0.03;5;30;224
0.069;1.45;0.4;0.006;0.008;330;2;5;81;285;0.03;0.03;0.005;5;0.03;5;40;224
0.069;1.47;0.45;0.005;0.006;410;2;5;77;282;0.03;0.03;0.005;5;0.03;5;-120;3
0.069;1.47;0.45;0.005;0.006;410;2;5;77;282;0.03;0.03;0.005;5;0.03;5;-110;4
0.069;1.47;0.45;0.005;0.006;410;2;5;77;282;0.03;0.03;0.005;5;0.03;5;-100;5
0.069;1.47;0.45;0.005;0.006;410;2;5;77;282;0.03;0.03;0.005;5;0.03;5;-90;8
0.069;1.47;0.45;0.005;0.006;410;2;5;77;282;0.03;0.03;0.005;5;0.03;5;-80;22
0.069;1.47;0.45;0.005;0.006;410;2;5;77;282;0.03;0.03;0.005;5;0.03;5;-70;50
0.069;1.47;0.45;0.005;0.006;410;2;5;77;282;0.03;0.03;0.005;5;0.03;5;-60;107
0.069;1.47;0.45;0.005;0.006;410;2;5;77;282;0.03;0.03;0.005;5;0.03;5;-50;157
0.069;1.47;0.45;0.005;0.006;410;2;5;77;282;0.03;0.03;0.005;5;0.03;5;-40;176
0.069;1.47;0.45;0.005;0.006;410;2;5;77;282;0.03;0.03;0.005;5;0.03;5;-30;186
0.069;1.47;0.45;0.005;0.006;410;2;5;77;282;0.03;0.03;0.005;5;0.03;5;-20;196
0.069;1.47;0.45;0.005;0.006;410;2;5;77;282;0.03;0.03;0.005;5;0.03;5;-10;204
0.069;1.47;0.45;0.005;0.006;410;2;5;77;282;0.03;0.03;0.005;5;0.03;5;0;212
0.069;1.47;0.45;0.005;0.006;410;2;5;77;282;0.03;0.03;0.005;5;0.03;5;10;218
0.069;1.47;0.45;0.005;0.006;410;2;5;77;282;0.03;0.03;0.005;5;0.03;5;20;219
0.069;1.47;0.45;0.005;0.006;410;2;5;77;282;0.03;0.03;0.005;5;0.03;5;30;220
0.069;1.47;0.45;0.005;0.006;410;2;5;77;282;0.03;0.03;0.005;5;0.03;5;40;221
0.074;1.58;0.28;0.008;0.008;5;2;5;145;404;0.03;0.03;0.005;5;0.03;5;-120;1
0.074;1.58;0.28;0.008;0.008;5;2;5;145;404;0.03;0.03;0.005;5;0.03;5;-110;1
0.074;1.58;0.28;0.008;0.008;5;2;5;145;404;0.03;0.03;0.005;5;0.03;5;-100;2
0.074;1.58;0.28;0.008;0.008;5;2;5;145;404;0.03;0.03;0.005;5;0.03;5;-90;2
0.074;1.58;0.28;0.008;0.008;5;2;5;145;404;0.03;0.03;0.005;5;0.03;5;-80;2
0.074;1.58;0.28;0.008;0.008;5;2;5;145;404;0.03;0.03;0.005;5;0.03;5;-70;3
0.074;1.58;0.28;0.008;0.008;5;2;5;145;404;0.03;0.03;0.005;5;0.03;5;-60;4
0.074;1.58;0.28;0.008;0.008;5;2;5;145;404;0.03;0.03;0.005;5;0.03;5;-50;10
0.074;1.58;0.28;0.008;0.008;5;2;5;145;404;0.03;0.03;0.005;5;0.03;5;-40;15
0.074;1.58;0.28;0.008;0.008;5;2;5;145;404;0.03;0.03;0.005;5;0.03;5;-30;22
0.074;1.58;0.28;0.008;0.008;5;2;5;145;404;0.03;0.03;0.005;5;0.03;5;-20;32
0.074;1.58;0.28;0.008;0.008;5;2;5;145;404;0.03;0.03;0.005;5;0.03;5;-10;50
0.074;1.58;0.28;0.008;0.008;5;2;5;145;404;0.03;0.03;0.005;5;0.03;5;0;81
0.074;1.58;0.28;0.008;0.008;5;2;5;145;404;0.03;0.03;0.005;5;0.03;5;10;116
0.074;1.58;0.28;0.008;0.008;5;2;5;145;404;0.03;0.03;0.005;5;0.03;5;20;140
0.074;1.58;0.28;0.008;0.008;5;2;5;145;404;0.03;0.03;0.005;5;0.03;5;30;163
0.074;1.58;0.28;0.008;0.008;5;2;5;145;404;0.03;0.03;0.005;5;0.03;5;40;169
0.069;1.5;0.31;0.008;0.008;51;2;5;160;400;0.03;0.03;0.005;5;0.03;5;-120;2
0.069;1.5;0.31;0.008;0.008;51;2;5;160;400;0.03;0.03;0.005;5;0.03;5;-110;3
0.069;1.5;0.31;0.008;0.008;51;2;5;160;400;0.03;0.03;0.005;5;0.03;5;-100;6
0.069;1.5;0.31;0.008;0.008;51;2;5;160;400;0.03;0.03;0.005;5;0.03;5;-90;10
0.069;1.5;0.31;0.008;0.008;51;2;5;160;400;0.03;0.03;0.005;5;0.03;5;-80;13
0.069;1.5;0.31;0.008;0.008;51;2;5;160;400;0.03;0.03;0.005;5;0.03;5;-70;24
0.069;1.5;0.31;0.008;0.008;51;2;5;160;400;0.03;0.03;0.005;5;0.03;5;-60;46
0.069;1.5;0.31;0.008;0.008;51;2;5;160;400;0.03;0.03;0.005;5;0.03;5;-50;86
0.069;1.5;0.31;0.008;0.008;51;2;5;160;400;0.03;0.03;0.005;5;0.03;5;-40;122
0.069;1.5;0.31;0.008;0.008;51;2;5;160;400;0.03;0.03;0.005;5;0.03;5;-30;146
0.069;1.5;0.31;0.008;0.008;51;2;5;160;400;0.03;0.03;0.005;5;0.03;5;-20;160
0.069;1.5;0.31;0.008;0.008;51;2;5;160;400;0.03;0.03;0.005;5;0.03;5;-10;170
0.069;1.5;0.31;0.008;0.008;51;2;5;160;400;0.03;0.03;0.005;5;0.03;5;0;178
0.069;1.5;0.31;0.008;0.008;51;2;5;160;400;0.03;0.03;0.005;5;0.03;5;10;186
0.069;1.5;0.31;0.008;0.008;51;2;5;160;400;0.03;0.03;0.005;5;0.03;5;20;195
0.069;1.5;0.31;0.008;0.008;51;2;5;160;400;0.03;0.03;0.005;5;0.03;5;30;198
0.069;1.5;0.31;0.008;0.008;51;2;5;160;400;0.03;0.03;0.005;5;0.03;5;40;202
0.07;1.5;0.29;0.008;0.009;120;2;5;164;341;0.03;0.03;0.005;5;0.03;5;-120;2
0.07;1.5;0.29;0.008;0.009;120;2;5;164;341;0.03;0.03;0.005;5;0.03;5;-110;2
0.07;1.5;0.29;0.008;0.009;120;2;5;164;341;0.03;0.03;0.005;5;0.03;5;-100;2
0.07;1.5;0.29;0.008;0.009;120;2;5;164;341;0.03;0.03;0.005;5;0.03;5;-90;2
0.07;1.5;0.29;0.008;0.009;120;2;5;164;341;0.03;0.03;0.005;5;0.03;5;-80;4
0.07;1.5;0.29;0.008;0.009;120;2;5;164;341;0.03;0.03;0.005;5;0.03;5;-70;9
0.07;1.5;0.29;0.008;0.009;120;2;5;164;341;0.03;0.03;0.005;5;0.03;5;-60;18
0.07;1.5;0.29;0.008;0.009;120;2;5;164;341;0.03;0.03;0.005;5;0.03;5;-50;31
0.07;1.5;0.29;0.008;0.009;120;2;5;164;341;0.03;0.03;0.005;5;0.03;5;-40;51
0.07;1.5;0.29;0.008;0.009;120;2;5;164;341;0.03;0.03;0.005;5;0.03;5;-30;98
0.07;1.5;0.29;0.008;0.009;120;2;5;164;341;0.03;0.03;0.005;5;0.03;5;-20;127
0.07;1.5;0.29;0.008;0.009;120;2;5;164;341;0.03;0.03;0.005;5;0.03;5;-10;144
0.07;1.5;0.29;0.008;0.009;120;2;5;164;341;0.03;0.03;0.005;5;0.03;5;0;159
0.07;1.5;0.29;0.008;0.009;120;2;5;164;341;0.03;0.03;0.005;5;0.03;5;10;173
0.07;1.5;0.29;0.008;0.009;120;2;5;164;341;0.03;0.03;0.005;5;0.03;5;20;186
0.07;1.5;0.29;0.008;0.009;120;2;5;164;341;0.03;0.03;0.005;5;0.03;5;30;196
0.07;1.5;0.29;0.008;0.009;120;2;5;164;341;0.03;0.03;0.005;5;0.03;5;40;206
0.068;1.51;0.39;0.007;0.009;300;2;5;166;278;0.03;0.03;0.005;5;0.03;5;-120;2
0.068;1.51;0.39;0.007;0.009;300;2;5;166;278;0.03;0.03;0.005;5;0.03;5;-110;2
0.068;1.51;0.39;0.007;0.009;300;2;5;166;278;0.03;0.03;0.005;5;0.03;5;-100;2
0.068;1.51;0.39;0.007;0.009;300;2;5;166;278;0.03;0.03;0.005;5;0.03;5;-90;3
0.068;1.51;0.39;0.007;0.009;300;2;5;166;278;0.03;0.03;0.005;5;0.03;5;-80;7
0.068;1.51;0.39;0.007;0.009;300;2;5;166;278;0.03;0.03;0.005;5;0.03;5;-70;17
0.068;1.51;0.39;0.007;0.009;300;2;5;166;278;0.03;0.03;0.005;5;0.03;5;-60;34
0.068;1.51;0.39;0.007;0.009;300;2;5;166;278;0.03;0.03;0.005;5;0.03;5;-50;54
0.068;1.51;0.39;0.007;0.009;300;2;5;166;278;0.03;0.03;0.005;5;0.03;5;-40;81
0.068;1.51;0.39;0.007;0.009;300;2;5;166;278;0.03;0.03;0.005;5;0.03;5;-30;117
0.068;1.51;0.39;0.007;0.009;300;2;5;166;278;0.03;0.03;0.005;5;0.03;5;-20;150
0.068;1.51;0.39;0.007;0.009;300;2;5;166;278;0.03;0.03;0.005;5;0.03;5;-10;176
0.068;1.51;0.39;0.007;0.009;300;2;5;166;278;0.03;0.03;0.005;5;0.03;5;0;195
0.068;1.51;0.39;0.007;0.009;300;2;5;166;278;0.03;0.03;0.005;5;0.03;5;10;200
0.068;1.51;0.39;0.007;0.009;300;2;5;166;278;0.03;0.03;0.005;5;0.03;5;20;200
0.068;1.51;0.39;0.007;0.009;300;2;5;166;278;0.03;0.03;0.005;5;0.03;5;30;200
0.068;1.51;0.39;0.007;0.009;300;2;5;166;278;0.03;0.03;0.005;5;0.03;5;40;200
0.066;1.48;0.47;0.007;0.011;410;2;5;164;285;0.03;0.03;0.005;5;0.03;5;-120;2
0.066;1.48;0.47;0.007;0.011;410;2;5;164;285;0.03;0.03;0.005;5;0.03;5;-110;2
0.066;1.48;0.47;0.007;0.011;410;2;5;164;285;0.03;0.03;0.005;5;0.03;5;-100;3
0.066;1.48;0.47;0.007;0.011;410;2;5;164;285;0.03;0.03;0.005;5;0.03;5;-90;6
0.066;1.48;0.47;0.007;0.011;410;2;5;164;285;0.03;0.03;0.005;5;0.03;5;-80;14
0.066;1.48;0.47;0.007;0.011;410;2;5;164;285;0.03;0.03;0.005;5;0.03;5;-70;30
0.066;1.48;0.47;0.007;0.011;410;2;5;164;285;0.03;0.03;0.005;5;0.03;5;-60;46
0.066;1.48;0.47;0.007;0.011;410;2;5;164;285;0.03;0.03;0.005;5;0.03;5;-50;72
0.066;1.48;0.47;0.007;0.011;410;2;5;164;285;0.03;0.03;0.005;5;0.03;5;-40;118
0.066;1.48;0.47;0.007;0.011;410;2;5;164;285;0.03;0.03;0.005;5;0.03;5;-30;153
0.066;1.48;0.47;0.007;0.011;410;2;5;164;285;0.03;0.03;0.005;5;0.03;5;-20;166
0.066;1.48;0.47;0.007;0.011;410;2;5;164;285;0.03;0.03;0.005;5;0.03;5;-10;174
0.066;1.48;0.47;0.007;0.011;410;2;5;164;285;0.03;0.03;0.005;5;0.03;5;0;184
0.066;1.48;0.47;0.007;0.011;410;2;5;164;285;0.03;0.03;0.005;5;0.03;5;10;194
0.066;1.48;0.47;0.007;0.011;410;2;5;164;285;0.03;0.03;0.005;5;0.03;5;20;202
0.066;1.48;0.47;0.007;0.011;410;2;5;164;285;0.03;0.03;0.005;5;0.03;5;30;205
0.066;1.48;0.47;0.007;0.011;410;2;5;164;285;0.03;0.03;0.005;5;0.03;5;40;210
0.073;1.53;0.29;0.009;0.007;46;2;5;243;419;0.03;0.03;0.005;5;0.03;5;-120;6
0.073;1.53;0.29;0.009;0.007;46;2;5;243;419;0.03;0.03;0.005;5;0.03;5;-110;6
0.073;1.53;0.29;0.009;0.007;46;2;5;243;419;0.03;0.03;0.005;5;0.03;5;-100;7
0.073;1.53;0.29;0.009;0.007;46;2;5;243;419;0.03;0.03;0.005;5;0.03;5;-90;10
0.073;1.53;0.29;0.009;0.007;46;2;5;243;419;0.03;0.03;0.005;5;0.03;5;-80;12
0.073;1.53;0.29;0.009;0.007;46;2;5;243;419;0.03;0.03;0.005;5;0.03;5;-70;16
0.073;1.53;0.29;0.009;0.007;46;2;5;243;419;0.03;0.03;0.005;5;0.03;5;-60;26
0.073;1.53;0.29;0.009;0.007;46;2;5;243;419;0.03;0.03;0.005;5;0.03;5;-50;44
0.073;1.53;0.29;0.009;0.007;46;2;5;243;419;0.03;0.03;0.005;5;0.03;5;-40;67
0.073;1.53;0.29;0.009;0.007;46;2;5;243;419;0.03;0.03;0.005;5;0.03;5;-30;96
0.073;1.53;0.29;0.009;0.007;46;2;5;243;419;0.03;0.03;0.005;5;0.03;5;-20;124
0.073;1.53;0.29;0.009;0.007;46;2;5;243;419;0.03;0.03;0.005;5;0.03;5;-10;148
0.073;1.53;0.29;0.009;0.007;46;2;5;243;419;0.03;0.03;0.005;5;0.03;5;0;164
0.073;1.53;0.29;0.009;0.007;46;2;5;243;419;0.03;0.03;0.005;5;0.03;5;10;172
0.073;1.53;0.29;0.009;0.007;46;2;5;243;419;0.03;0.03;0.005;5;0.03;5;20;178
0.073;1.53;0.29;0.009;0.007;46;2;5;243;419;0.03;0.03;0.005;5;0.03;5;30;182
0.073;1.53;0.29;0.009;0.007;46;2;5;243;419;0.03;0.03;0.005;5;0.03;5;40;184
0.07;1.45;0.28;0.009;0.009;120;2;5;239;315;0.03;0.03;0.005;5;0.03;5;-120;2
0.07;1.45;0.28;0.009;0.009;120;2;5;239;315;0.03;0.03;0.005;5;0.03;5;-110;2
0.07;1.45;0.28;0.009;0.009;120;2;5;239;315;0.03;0.03;0.005;5;0.03;5;-100;2
0.07;1.45;0.28;0.009;0.009;120;2;5;239;315;0.03;0.03;0.005;5;0.03;5;-90;2
0.07;1.45;0.28;0.009;0.009;120;2;5;239;315;0.03;0.03;0.005;5;0.03;5;-80;2
0.07;1.45;0.28;0.009;0.009;120;2;5;239;315;0.03;0.03;0.005;5;0.03;5;-70;4
0.07;1.45;0.28;0.009;0.009;120;2;5;239;315;0.03;0.03;0.005;5;0.03;5;-60;13
0.07;1.45;0.28;0.009;0.009;120;2;5;239;315;0.03;0.03;0.005;5;0.03;5;-50;31
0.07;1.45;0.28;0.009;0.009;120;2;5;239;315;0.03;0.03;0.005;5;0.03;5;-40;52
0.07;1.45;0.28;0.009;0.009;120;2;5;239;315;0.03;0.03;0.005;5;0.03;5;-30;78
0.07;1.45;0.28;0.009;0.009;120;2;5;239;315;0.03;0.03;0.005;5;0.03;5;-20;109
0.07;1.45;0.28;0.009;0.009;120;2;5;239;315;0.03;0.03;0.005;5;0.03;5;-10;132
0.07;1.45;0.28;0.009;0.009;120;2;5;239;315;0.03;0.03;0.005;5;0.03;5;0;154
0.07;1.45;0.28;0.009;0.009;120;2;5;239;315;0.03;0.03;0.005;5;0.03;5;10;160
0.07;1.45;0.28;0.009;0.009;120;2;5;239;315;0.03;0.03;0.005;5;0.03;5;20;165
0.07;1.45;0.28;0.009;0.009;120;2;5;239;315;0.03;0.03;0.005;5;0.03;5;30;168
0.07;1.45;0.28;0.009;0.009;120;2;5;239;315;0.03;0.03;0.005;5;0.03;5;40;168
0.067;1.48;0.4;0.006;0.008;320;2;5;253;286;0.03;0.03;0.005;5;0.03;5;-120;2
0.067;1.48;0.4;0.006;0.008;320;2;5;253;286;0.03;0.03;0.005;5;0.03;5;-110;2
0.067;1.48;0.4;0.006;0.008;320;2;5;253;286;0.03;0.03;0.005;5;0.03;5;-100;2
0.067;1.48;0.4;0.006;0.008;320;2;5;253;286;0.03;0.03;0.005;5;0.03;5;-90;2
0.067;1.48;0.4;0.006;0.008;320;2;5;253;286;0.03;0.03;0.005;5;0.03;5;-80;2
0.067;1.48;0.4;0.006;0.008;320;2;5;253;286;0.03;0.03;0.005;5;0.03;5;-70;4
0.067;1.48;0.4;0.006;0.008;320;2;5;253;286;0.03;0.03;0.005;5;0.03;5;-60;14
0.067;1.48;0.4;0.006;0.008;320;2;5;253;286;0.03;0.03;0.005;5;0.03;5;-50;32
0.067;1.48;0.4;0.006;0.008;320;2;5;253;286;0.03;0.03;0.005;5;0.03;5;-40;52
0.067;1.48;0.4;0.006;0.008;320;2;5;253;286;0.03;0.03;0.005;5;0.03;5;-30;82
0.067;1.48;0.4;0.006;0.008;320;2;5;253;286;0.03;0.03;0.005;5;0.03;5;-20;113
0.067;1.48;0.4;0.006;0.008;320;2;5;253;286;0.03;0.03;0.005;5;0.03;5;-10;139
0.067;1.48;0.4;0.006;0.008;320;2;5;253;286;0.03;0.03;0.005;5;0.03;5;0;160
0.067;1.48;0.4;0.006;0.008;320;2;5;253;286;0.03;0.03;0.005;5;0.03;5;10;174
0.067;1.48;0.4;0.006;0.008;320;2;5;253;286;0.03;0.03;0.005;5;0.03;5;20;183
0.067;1.48;0.4;0.006;0.008;320;2;5;253;286;0.03;0.03;0.005;5;0.03;5;30;190
0.067;1.48;0.4;0.006;0.008;320;2;5;253;286;0.03;0.03;0.005;5;0.03;5;40;196
0.068;1.46;0.47;0.007;0.006;450;2;5;249;297;0.03;0.03;0.005;5;0.03;5;-120;2
0.068;1.46;0.47;0.007;0.006;450;2;5;249;297;0.03;0.03;0.005;5;0.03;5;-110;2
0.068;1.46;0.47;0.007;0.006;450;2;5;249;297;0.03;0.03;0.005;5;0.03;5;-100;3
0.068;1.46;0.47;0.007;0.006;450;2;5;249;297;0.03;0.03;0.005;5;0.03;5;-90;6
0.068;1.46;0.47;0.007;0.006;450;2;5;249;297;0.03;0.03;0.005;5;0.03;5;-80;8
0.068;1.46;0.47;0.007;0.006;450;2;5;249;297;0.03;0.03;0.005;5;0.03;5;-70;14
0.068;1.46;0.47;0.007;0.006;450;2;5;249;297;0.03;0.03;0.005;5;0.03;5;-60;26
0.068;1.46;0.47;0.007;0.006;450;2;5;249;297;0.03;0.03;0.005;5;0.03;5;-50;38
0.068;1.46;0.47;0.007;0.006;450;2;5;249;297;0.03;0.03;0.005;5;0.03;5;-40;54
0.068;1.46;0.47;0.007;0.006;450;2;5;249;297;0.03;0.03;0.005;5;0.03;5;-30;100
0.068;1.46;0.47;0.007;0.006;450;2;5;249;297;0.03;0.03;0.005;5;0.03;5;-20;130
0.068;1.46;0.47;0.007;0.006;450;2;5;249;297;0.03;0.03;0.005;5;0.03;5;-10;146
0.068;1.46;0.47;0.007;0.006;450;2;5;249;297;0.03;0.03;0.005;5;0.03;5;0;158
0.068;1.46;0.47;0.007;0.006;450;2;5;249;297;0.03;0.03;0.005;5;0.03;5;10;168
0.068;1.46;0.47;0.007;0.006;450;2;5;249;297;0.03;0.03;0.005;5;0.03;5;20;179
0.068;1.46;0.47;0.007;0.006;450;2;5;249;297;0.03;0.03;0.005;5;0.03;5;30;187
0.068;1.46;0.47;0.007;0.006;450;2;5;249;297;0.03;0.03;0.005;5;0.03;5;40;197
0.066;1.47;0.43;0.005;0.006;690;2;5;240;322;0.03;0.03;0.005;5;0.03;5;-120;5
0.066;1.47;0.43;0.005;0.006;690;2;5;240;322;0.03;0.03;0.005;5;0.03;5;-110;6
0.066;1.47;0.43;0.005;0.006;690;2;5;240;322;0.03;0.03;0.005;5;0.03;5;-100;6
0.066;1.47;0.43;0.005;0.006;690;2;5;240;322;0.03;0.03;0.005;5;0.03;5;-90;8
0.066;1.47;0.43;0.005;0.006;690;2;5;240;322;0.03;0.03;0.005;5;0.03;5;-80;10
0.066;1.47;0.43;0.005;0.006;690;2;5;240;322;0.03;0.03;0.005;5;0.03;5;-70;13
0.066;1.47;0.43;0.005;0.006;690;2;5;240;322;0.03;0.03;0.005;5;0.03;5;-60;21
0.066;1.47;0.43;0.005;0.006;690;2;5;240;322;0.03;0.03;0.005;5;0.03;5;-50;34
0.066;1.47;0.43;0.005;0.006;690;2;5;240;322;0.03;0.03;0.005;5;0.03;5;-40;59
0.066;1.47;0.43;0.005;0.006;690;2;5;240;322;0.03;0.03;0.005;5;0.03;5;-30;92
0.066;1.47;0.43;0.005;0.006;690;2;5;240;322;0.03;0.03;0.005;5;0.03;5;-20;130
0.066;1.47;0.43;0.005;0.006;690;2;5;240;322;0.03;0.03;0.005;5;0.03;5;-10;164
0.066;1.47;0.43;0.005;0.006;690;2;5;240;322;0.03;0.03;0.005;5;0.03;5;0;185
0.066;1.47;0.43;0.005;0.006;690;2;5;240;322;0.03;0.03;0.005;5;0.03;5;10;189
0.066;1.47;0.43;0.005;0.006;690;2;5;240;322;0.03;0.03;0.005;5;0.03;5;20;190
0.066;1.47;0.43;0.005;0.006;690;2;5;240;322;0.03;0.03;0.005;5;0.03;5;30;190
0.066;1.47;0.43;0.005;0.006;690;2;5;240;322;0.03;0.03;0.005;5;0.03;5;40;190
